Repository: Mazhar-PerovAI/PerovAI_Course

# PerovAI_Course
This repo documents my progress in learning Python for Data Science and Machine Learning as part of the PerovAI course. It includes:  - Week-by-week lessons - Coding exercises - Pandas and Matplotlib practice - Jupyter Notebook experiments - CSV datasets and visualizations

File: Week06/raw_multisun_csv/device003_0p4sun_x_4_scan_0_LIV1.csv
V,J
1.200000048,-34.372042659
1.170199990,-21.773311834
1.140450001,-11.426393841
1.110649943,-4.785792441
1.080850005,-1.5568026
1.051049948,1.436774356
1.021299958,3.921063671
0.991500020,5.252775929
0.961700022,6.040014305
0.931900024,6.5167434
0.902149975,6.828205783
0.872349977,7.018505001
0.842549980,7.148807926
0.812749982,7.250422055
0.782999992,7.331325564
0.753199995,7.391806921
0.723399997,7.442906951
0.693599999,7.488432923
0.663850009,7.518801774
0.634050012,7.548080999
0.604250014,7.572440841
0.574450016,7.59045502
0.544700027,7.609553685
0.514900029,7.620268778
0.485100001,7.631455442
0.455300003,7.639632783
0.425550014,7.645580758
0.395749986,7.650917103
0.365949988,7.653005769
0.336149991,7.658442338
0.306400001,7.663339877
0.276600003,7.665352731
0.246800005,7.671135592
0.216999993,7.673129815
0.187250003,7.677217843
0.157450005,7.682543265
0.127649993,7.686128883
0.097850002,7.692315214
0.068099998,7.69766762
0.038300000,7.69982246
0.008500000,7.707476832
-0.021299999,7.710277353
-0.051050000,7.716755364
-0.080849998,7.723618214
-0.110650003,7.726454714
-0.140450001,7.73314731
-0.170200005,7.742339751
-0.200000003,7.74723986
Jsc:,7.707477
Eff:,6.160066
Voc:,1.05105
FF:,0.760413
V_MPP:,0.90215
,0.0
,0.0
,0.0
Cell Area:,0.0453
Voltage:,0.7
Number of suns:,1.0

File: Week06/raw_multisun_csv/device003_0p4sun_x_4_scan_0_LIV2.csv
V,J
-0.200000003,7.760605135
-0.170200005,7.75000376
-0.140450001,7.743209011
-0.110650003,7.737993451
-0.080849998,7.733569412
-0.051050000,7.726459211
-0.021299999,7.721877767
0.008500000,7.712515714
0.038300000,7.709359907
0.068099998,7.703771073
0.097850002,7.694285665
0.127649993,7.690282443
0.157450005,7.680428901
0.187250003,7.673970164
0.216999993,7.670656953
0.246800005,7.659981051
0.276600003,7.653112418
0.306400001,7.644033051
0.336149991,7.637296767
0.365949988,7.626668408
0.395749986,7.618280337
0.425550014,7.603494564
0.455300003,7.59286235
0.485100001,7.576843678
0.514900029,7.554277609
0.544700027,7.530256991
0.574450016,7.493484012
0.604250014,7.453703637
0.634050012,7.399059107
0.663850009,7.326623335
0.693599999,7.232270388
0.723399997,7.112628588
0.753199995,6.962319832
0.782999992,6.76984393
0.812749982,6.531191878
0.842549980,6.237681354
0.872349977,5.863400954
0.902149975,5.383695302
0.931900024,4.749605394
0.961700022,3.869470867
0.991500020,2.612373956
1.021299958,1.68252665
1.051049948,-1.488837928
1.080850005,-5.370004616
1.110649943,-11.141533515
1.140450001,-18.745769488
1.170199990,-28.265560473
1.200000048,-40.551776552
Jsc:,7.712516
Eff:,5.308226
Voc:,1.05105
FF:,0.654832
V_MPP:,0.81275
,0.0
,0.0
,0.0
Cell Area:,0.0453
Voltage:,0.7
Number of suns:,1.0

File: Week06/raw_multisun_csv/device003_0p4sun_x_5_scan_0_LIV1.csv
V,J
1.200000048,-34.199490995
1.170199990,-21.6106105
1.140450001,-11.296329915
1.110649943,-4.685316446
1.080850005,-1.472587647
1.051049948,1.491225342
1.021299958,3.946088468
0.991500020,5.26799826
0.961700022,6.049113589
0.931900024,6.520047616
0.902149975,6.819407175
0.872349977,7.017308725
0.842549980,7.146861888
0.812749982,7.251678081
0.782999992,7.331016536
0.753199995,7.388988411
0.723399997,7.439556477
0.693599999,7.486963597
0.663850009,7.514450977
0.634050012,7.541394827
0.604250014,7.569380762
0.574450016,7.589118685
0.544700027,7.603872335
0.514900029,7.614912517
0.485100001,7.622696667
0.455300003,7.635754843
0.425550014,7.638604834
0.395749986,7.643821679
0.365949988,7.650248293
0.336149991,7.653668796
0.306400001,7.658679409
0.276600003,7.66246098
0.246800005,7.6669165
0.216999993,7.671243527
0.187250003,7.6750675
0.157450005,7.680412839
0.127649993,7.683321937
0.097850002,7.689026417
0.068099998,7.691190251
0.038300000,7.69542669
0.008500000,7.701752436
-0.021299999,7.706939728
-0.051050000,7.711695281
-0.080849998,7.717753118
-0.110650003,7.72412962
-0.140450001,7.733762795
-0.170200005,7.738810028
-0.200000003,7.745165971
Jsc:,7.701752
Eff:,6.152128
Voc:,1.08085
FF:,0.739044
V_MPP:,0.90215
,0.0
,0.0
,0.0
Cell Area:,0.0453
Voltage:,0.7
Number of suns:,1.0

File: Week06/raw_multisun_csv/device003_0p4sun_x_5_scan_0_LIV2.csv
V,J
-0.200000003,7.7591281
-0.170200005,7.747925374
-0.140450001,7.741509039
-0.110650003,7.739529593
-0.080849998,7.733518014
-0.051050000,7.726283817
-0.021299999,7.719849493
0.008500000,7.714755359
0.038300000,7.704822151
0.068099998,7.7000878
0.097850002,7.690435993
0.127649993,7.687851342
0.157450005,7.680283061
0.187250003,7.673751724
0.216999993,7.666832337
0.246800005,7.658501446
0.276600003,7.651130403
0.306400001,7.639567252
0.336149991,7.6299662
0.365949988,7.621218347
0.395749986,7.61242809
0.425550014,7.599970623
0.455300003,7.587074992
0.485100001,7.575163623
0.514900029,7.551837513
0.544700027,7.523345955
0.574450016,7.493558538
0.604250014,7.452325542
0.634050012,7.400766789
0.663850009,7.322732545
0.693599999,7.23806674
0.723399997,7.122265618
0.753199995,6.970787569
0.782999992,6.782054047
0.812749982,6.544835342
0.842549980,6.260234574
0.872349977,5.893859109
0.902149975,5.420820354
0.931900024,4.799756497
0.961700022,3.934756927
0.991500020,2.691802196
1.021299958,1.769426801
1.051049948,-1.370270176
1.080850005,-5.220142697
1.110649943,-10.965506096
1.140450001,-18.541333389
1.170199990,-28.047619684
1.200000048,-40.326840563
Jsc:,7.714755
Eff:,5.319315
Voc:,1.05105
FF:,0.65601
V_MPP:,0.81275
,0.0
,0.0
,0.0
Cell Area:,0.0453
Voltage:,0.7
Number of suns:,1.0

File: Week06/raw_multisun_csv/device003_0p4sun_x_6_scan_0_LIV2.csv
V,J
-0.200000003,7.974784914
-0.170200005,7.921103445
-0.140450001,7.875847952
-0.110650003,7.823233623
-0.080849998,7.781507211
-0.051050000,7.742975795
-0.021299999,7.707753736
0.008500000,7.677726035
0.038300000,7.651584628
0.068099998,7.627035258
0.097850002,7.597209293
0.127649993,7.572492881
0.157450005,7.544497309
0.187250003,7.517078673
0.216999993,7.489860489
0.246800005,7.465473663
0.276600003,7.433975352
0.306400001,7.411360455
0.336149991,7.376599688
0.365949988,7.346543076
0.395749986,7.310241669
0.425550014,7.280090615
0.455300003,7.245968462
0.485100001,7.208411029
0.514900029,7.149936101
0.544700027,7.086324636
0.574450016,7.01637586
0.604250014,6.941229513
0.634050012,6.831245945
0.663850009,6.711599648
0.693599999,6.560273222
0.723399997,6.381821768
0.753199995,6.165574526
0.782999992,5.89917361
0.812749982,5.587508849
0.842549980,5.181087027
0.872349977,4.695570888
0.902149975,4.048668548
0.931900024,3.199097862
0.961700022,3.0857378
0.991500020,1.591847499
1.021299958,-1.320093212
1.051049948,-4.981476832
1.080850005,-10.546232974
1.110649943,-18.27693055
1.140450001,-28.698481558
1.170199990,-43.487341799
1.200000048,-62.984081343
Jsc:,7.677726
Eff:,4.643911
Voc:,1.0213
FF:,0.59224
V_MPP:,0.7532
,0.0
,0.0
,0.0
Cell Area:,0.0453
Voltage:,0.7
Number of suns:,1.0

File: Week06/raw_multisun_csv/device003_0p4sun_x_8_scan_0_LIV2.csv
V,J
-0.200000003,7.923858993
-0.170200005,7.872264262
-0.140450001,7.848266772
-0.110650003,7.794322533
-0.080849998,7.759927973
-0.051050000,7.728822853
-0.021299999,7.702127638
0.008500000,7.6825574
0.038300000,7.659720209
0.068099998,7.637611577
0.097850002,7.616696652
0.127649993,7.59578494
0.157450005,7.572291788
0.187250003,7.548423435
0.216999993,7.527225824
0.246800005,7.506301262
0.276600003,7.482922469
0.306400001,7.452981502
0.336149991,7.42797084
0.365949988,7.396302917
0.395749986,7.370401793
0.425550014,7.337026188
0.455300003,7.298223008
0.485100001,7.252840307
0.514900029,7.206664156
0.544700027,7.158507275
0.574450016,7.084311139
0.604250014,6.999406336
0.634050012,6.908161009
0.663850009,6.78471451
0.693599999,6.627842294
0.723399997,6.455838656
0.753199995,6.237448138
0.782999992,5.97266046
0.812749982,5.647596373
0.842549980,5.246562293
0.872349977,4.744284468
0.902149975,4.102711085
0.931900024,3.247727279
0.961700022,3.168932674
0.991500020,1.667025487
1.021299958,-1.25184987
1.051049948,-4.89639824
1.080850005,-10.481229279
1.110649943,-18.246561057
1.140450001,-28.727729301
1.170199990,-43.652492224
1.200000048,-63.385341571
Jsc:,7.682557
Eff:,4.698046
Voc:,1.0213
FF:,0.598767
V_MPP:,0.7532
,0.0
,0.0
,0.0
Cell Area:,0.0453
Voltage:,0.7
Number of suns:,1.0

File: Week06/raw_multisun_csv/device003_0p5sun_x_2_scan_0_LIV1.csv
V,J
1.200000048,-35.807109493
1.170199990,-22.65826616
1.140450001,-11.628651971
1.110649943,-4.417019926
1.080850005,-0.805713366
1.051049948,3.238884019
1.021299958,5.65395103
0.991500020,7.139346932
0.961700022,8.053268886
0.931900024,8.620866821
0.902149975,8.973388092
0.872349977,9.20493701
0.842549980,9.354687461
0.812749982,9.475042401
0.782999992,9.561394044
0.753199995,9.630194086
0.723399997,9.69213706
0.693599999,9.738085134
0.663850009,9.77501359
0.634050012,9.807641361
0.604250014,9.83169089
0.574450016,9.855209098
0.544700027,9.873328
0.514900029,9.885621637
0.485100001,9.89515009
0.455300003,9.906174852
0.425550014,9.916142754
0.395749986,9.919282498
0.365949988,9.926179399
0.336149991,9.933390468
0.306400001,9.935013986
0.276600003,9.938889999
0.246800005,9.942563635
0.216999993,9.946811638
0.187250003,9.951842168
0.157450005,9.956640766
0.127649993,9.963115565
0.097850002,9.965956562
0.068099998,9.968458335
0.038300000,9.976910652
0.008500000,9.980581076
-0.021299999,9.985391881
-0.051050000,9.993652743
-0.080849998,9.998629948
-0.110650003,10.003925817
-0.140450001,10.008662096
-0.170200005,10.018013228
-0.200000003,10.027896323
Jsc:,9.980581
Eff:,8.095342
Voc:,1.08085
FF:,0.750436
V_MPP:,0.90215
,0.0
,0.0
,0.0
Cell Area:,0.0453
Voltage:,0.7
Number of suns:,1.0

File: Week06/raw_multisun_csv/device003_0p5sun_x_3_scan_0_LIV1.csv
V,J
1.200000048,-35.552763859
1.170199990,-22.421968755
1.140450001,-11.432679754
1.110649943,-4.26233146
1.080850005,-0.693414581
1.051049948,3.305483285
1.021299958,5.688637271
0.991500020,7.157981736
0.961700022,8.057118558
0.931900024,8.612235255
0.902149975,8.978247082
0.872349977,9.198715986
0.842549980,9.356075194
0.812749982,9.474924187
0.782999992,9.556856288
0.753199995,9.631733441
0.723399997,9.685912823
0.693599999,9.73497687
0.663850009,9.773644489
0.634050012,9.799205105
0.604250014,9.832219
0.574450016,9.852501093
0.544700027,9.869739812
0.514900029,9.882891788
0.485100001,9.892373341
0.455300003,9.903890876
0.425550014,9.906614301
0.395749986,9.916467843
0.365949988,9.924114505
0.336149991,9.926685022
0.306400001,9.930672183
0.276600003,9.935993751
0.246800005,9.941026208
0.216999993,9.945295412
0.187250003,9.95224628
0.157450005,9.958049057
0.127649993,9.960253367
0.097850002,9.966770569
0.068099998,9.969102088
0.038300000,9.973513921
0.008500000,9.977964301
-0.021299999,9.98690104
-0.051050000,9.990775769
-0.080849998,10.000827833
-0.110650003,10.003248013
-0.140450001,10.014438532
-0.170200005,10.020060775
-0.200000003,10.027358577
Jsc:,9.977964
Eff:,8.099725
Voc:,1.08085
FF:,0.75104
V_MPP:,0.90215
,0.0
,0.0
,0.0
Cell Area:,0.0453
Voltage:,0.7
Number of suns:,1.0

File: Week06/raw_multisun_csv/device003_0p5sun_x_5_scan_0_LIV1.csv
V,J
1.200000048,-35.156334995
1.170199990,-22.05160613
1.140450001,-11.136483712
1.110649943,-4.03489402
1.080850005,-0.514386432
1.051049948,3.408283732
1.021299958,5.743149452
0.991500020,7.176190583
0.961700022,8.06962678
0.931900024,8.624672163
0.902149975,8.966148112
0.872349977,9.192239902
0.842549980,9.350283339
0.812749982,9.466822014
0.782999992,9.544526672
0.753199995,9.618031512
0.723399997,9.672557185
0.693599999,9.721411144
0.663850009,9.762497015
0.634050012,9.795498061
0.604250014,9.816479802
0.574450016,9.83852226
0.544700027,9.854995799
0.514900029,9.86778735
0.485100001,9.882347617
0.455300003,9.890722196
0.425550014,9.895531717
0.395749986,9.902297554
0.365949988,9.911581869
0.336149991,9.914790357
0.306400001,9.922761466
0.276600003,9.922767891
0.246800005,9.931066658
0.216999993,9.93574383
0.187250003,9.940424214
0.157450005,9.942936909
0.127649993,9.948406245
0.097850002,9.95466903
0.068099998,9.961870461
0.038300000,9.965677088
0.008500000,9.972660722
-0.021299999,9.977296134
-0.051050000,9.985606466
-0.080849998,9.992911977
-0.110650003,9.998150024
-0.140450001,10.008695505
-0.170200005,10.016978211
-0.200000003,10.027345085
Jsc:,9.972661
Eff:,8.08881
Voc:,1.08085
FF:,0.750427
V_MPP:,0.90215
,0.0
,0.0
,0.0
Cell Area:,0.0453
Voltage:,0.7
Number of suns:,1.0

File: Week06/raw_multisun_csv/device003_0p5sun_x_5_scan_0_LIV2.csv
V,J
-0.200000003,10.038806726
-0.170200005,10.027979844
-0.140450001,10.023368846
-0.110650003,10.016744994
-0.080849998,10.011054649
-0.051050000,10.002876023
-0.021299999,9.997294256
0.008500000,9.994147444
0.038300000,9.98618533
0.068099998,9.975808819
0.097850002,9.967725278
0.127649993,9.957113623
0.157450005,9.94866773
0.187250003,9.943021073
0.216999993,9.933307589
0.246800005,9.922758254
0.276600003,9.914801279
0.306400001,9.902904045
0.336149991,9.892095152
0.365949988,9.879590784
0.395749986,9.872327033
0.425550014,9.853955
0.455300003,9.838711788
0.485100001,9.819601558
0.514900029,9.801109382
0.544700027,9.764306207
0.574450016,9.732892059
0.604250014,9.685019792
0.634050012,9.621301677
0.663850009,9.542449571
0.693599999,9.445491412
0.723399997,9.307489143
0.753199995,9.140793582
0.782999992,8.936852184
0.812749982,8.674914497
0.842549980,8.354180649
0.872349977,7.940602369
0.902149975,7.413895636
0.931900024,6.717491086
0.961700022,5.745960895
0.991500020,4.354934645
1.021299958,2.304722215
1.051049948,0.505177848
1.080850005,-4.189780365
1.110649943,-10.449771443
1.140450001,-18.506864945
1.170199990,-28.457979838
1.200000048,-41.224271631
Jsc:,9.994147
Eff:,7.050537
Voc:,1.05105
FF:,0.671202
V_MPP:,0.81275
,0.0
,0.0
,0.0
Cell Area:,0.0453
Voltage:,0.7
Number of suns:,1.0

File: Week06/raw_multisun_csv/device003_0p6sun_x_4_scan_0_LIV1.csv
V,J
1.200000048,-35.414694773
1.170199990,-21.651569162
1.140450001,-10.168789701
1.110649943,-2.65235462
1.080850005,2.312324547
1.051049948,5.613530757
1.021299958,7.837582518
0.991500020,9.300582605
0.961700022,10.254178284
0.931900024,10.842630109
0.902149975,11.227204142
0.872349977,11.465845272
0.842549980,11.633592555
0.812749982,11.754079843
0.782999992,11.854980832
0.753199995,11.92102404
0.723399997,11.979610758
0.693599999,12.027459254
0.663850009,12.064550255
0.634050012,12.094200184
0.604250014,12.126692394
0.574450016,12.146686019
0.544700027,12.165672253
0.514900029,12.176581371
0.485100001,12.191773185
0.455300003,12.200220363
0.425550014,12.207442995
0.395749986,12.213365271
0.365949988,12.218893072
0.336149991,12.228145906
0.306400001,12.231382663
0.276600003,12.232386199
0.246800005,12.239040889
0.216999993,12.245812509
0.187250003,12.252118981
0.157450005,12.257405213
0.127649993,12.261559416
0.097850002,12.261010748
0.068099998,12.273840847
0.038300000,12.276755085
0.008500000,12.284827061
-0.021299999,12.28997966
-0.051050000,12.299531884
-0.080849998,12.304848954
-0.110650003,12.313835806
-0.140450001,12.323413729
-0.170200005,12.332965953
-0.200000003,12.344604915
Jsc:,12.284827
Eff:,10.128622
Voc:,1.08085
FF:,0.762809
V_MPP:,0.90215
,0.0
,0.0
,0.0
Cell Area:,0.0453
Voltage:,0.7
Number of suns:,1.0

File: Week06/raw_multisun_csv/device003_0p6sun_x_5_scan_0_LIV1.csv
V,J
1.200000048,-35.531593232
1.170199990,-21.773550832
1.140450001,-10.284373026
1.110649943,-2.753339933
1.080850005,2.233337201
1.051049948,5.554244391
1.021299958,7.791092201
0.991500020,9.253959939
0.961700022,10.215287728
0.931900024,10.809752418
0.902149975,11.197633879
0.872349977,11.441211738
0.842549980,11.620421947
0.812749982,11.727613989
0.782999992,11.828107652
0.753199995,11.902451556
0.723399997,11.955518183
0.693599999,12.001141168
0.663850009,12.044097907
0.634050012,12.074883721
0.604250014,12.097177384
0.574450016,12.12409939
0.544700027,12.14164264
0.514900029,12.157046468
0.485100001,12.168227993
0.455300003,12.180369366
0.425550014,12.187093443
0.395749986,12.194484402
0.365949988,12.198477988
0.336149991,12.203788634
0.306400001,12.210266003
0.276600003,12.213520749
0.246800005,12.219809232
0.216999993,12.225462956
0.187250003,12.230794161
0.157450005,12.237058231
0.127649993,12.240644491
0.097850002,12.2455915
0.068099998,12.252609827
0.038300000,12.262339373
0.008500000,12.265655796
-0.021299999,12.273018487
-0.051050000,12.281739357
-0.080849998,12.288830926
-0.110650003,12.298546337
-0.140450001,12.30802018
-0.170200005,12.317772854
-0.200000003,12.328008665
Jsc:,12.265656
Eff:,10.101945
Voc:,1.08085
FF:,0.761989
V_MPP:,0.90215
,0.0
,0.0
,0.0
Cell Area:,0.0453
Voltage:,0.7
Number of suns:,1.0

File: Week06/raw_multisun_csv/device003_0p7sun_x_2_scan_0_LIV1.csv
V,J
1.200000048,-35.568085452
1.170199990,-21.628324646
1.140450001,-9.848120742
1.110649943,-4.51638959
1.080850005,2.392508651
1.051049948,6.424070508
1.021299958,9.050652016
0.991500020,10.775751049
0.961700022,11.887494886
0.931900024,12.596236762
0.902149975,13.040018136
0.872349977,13.325883283
0.842549980,13.518267955
0.812749982,13.656681404
0.782999992,13.762110511
0.753199995,13.840494258
0.723399997,13.906443666
0.693599999,13.958341
0.663850009,14.002772848
0.634050012,14.035908812
0.604250014,14.06680513
0.574450016,14.08945215
0.544700027,14.109393092
0.514900029,14.124487251
0.485100001,14.136061967
0.455300003,14.14664985
0.425550014,14.155323177
0.395749986,14.161756858
0.365949988,14.167627737
0.336149991,14.172366586
0.306400001,14.177569297
0.276600003,14.183526267
0.246800005,14.187798683
0.216999993,14.192153336
0.187250003,14.197726109
0.157450005,14.2018045
0.127649993,14.205980546
0.097850002,14.211933661
0.068099998,14.215708807
0.038300000,14.223878438
0.008500000,14.228447676
-0.021299999,14.233834133
-0.051050000,14.239050978
-0.080849998,14.245868856
-0.110650003,14.253809769
-0.140450001,14.260172778
-0.170200005,14.268853815
-0.200000003,14.278552522
Jsc:,14.228448
Eff:,11.764052
Voc:,1.08085
FF:,0.764952
V_MPP:,0.90215
,0.0
,0.0
,0.0
Cell Area:,0.0453
Voltage:,0.7
Number of suns:,1.0

File: Week06/raw_multisun_csv/device003_0p7sun_x_5_scan_0_LIV2.csv
V,J
-0.200000003,14.765344603
-0.170200005,14.624739051
-0.140450001,14.474010763
-0.110650003,14.355136071
-0.080849998,14.24814962
-0.051050000,14.149178607
-0.021299999,14.066662502
0.008500000,14.022740774
0.038300000,13.982874308
0.068099998,13.943561651
0.097850002,13.904811796
0.127649993,13.86526014
0.157450005,13.825576136
0.187250003,13.787802833
0.216999993,13.74788754
0.246800005,13.703280941
0.276600003,13.664960255
0.306400001,13.625866037
0.336149991,13.585716885
0.365949988,13.541222075
0.395749986,13.496344354
0.425550014,13.449256541
0.455300003,13.391427936
0.485100001,13.325337185
0.514900029,13.25286929
0.544700027,13.166516361
0.574450016,13.06496391
0.604250014,12.95414706
0.634050012,12.803093682
0.663850009,12.639419651
0.693599999,12.436723357
0.723399997,12.176869197
0.753199995,11.887457623
0.782999992,11.522762856
0.812749982,11.081738957
0.842549980,10.552881882
0.872349977,9.895165509
0.902149975,9.054274897
0.931900024,7.941565429
0.961700022,6.367998413
0.991500020,4.12090387
1.021299958,2.713202346
1.051049948,-2.741498914
1.080850005,-9.489269227
1.110649943,-18.638828009
1.140450001,-30.510931915
1.170199990,-47.144489301
1.200000048,-68.537678125
Jsc:,14.022741
Eff:,9.022323
Voc:,1.0213
FF:,0.629988
V_MPP:,0.783
,0.0
,0.0
,0.0
Cell Area:,0.0453
Voltage:,0.7
Number of suns:,1.0

File: Week06/raw_multisun_csv/device003_0p7sun_x_6_scan_0_LIV2.csv
V,J
-0.200000003,15.058830713
-0.170200005,14.791881129
-0.140450001,14.615030065
-0.110650003,14.486711084
-0.080849998,14.26024345
-0.051050000,14.143762596
-0.021299999,14.063271552
0.008500000,14.028282709
0.038300000,13.992021777
0.068099998,13.956683431
0.097850002,13.922854886
0.127649993,13.886781555
0.157450005,13.851385387
0.187250003,13.815279933
0.216999993,13.7850929
0.246800005,13.748409224
0.276600003,13.700054463
0.306400001,13.659576367
0.336149991,13.620844501
0.365949988,13.57977405
0.395749986,13.542207622
0.425550014,13.495838089
0.455300003,13.44383796
0.485100001,13.39349797
0.514900029,13.323064131
0.544700027,13.2469226
0.574450016,13.150025476
0.604250014,13.043036454
0.634050012,12.898901179
0.663850009,12.730278854
0.693599999,12.529449574
0.723399997,12.280563639
0.753199995,11.980941953
0.782999992,11.590229775
0.812749982,11.164946358
0.842549980,10.62282873
0.872349977,9.960918965
0.902149975,9.103419894
0.931900024,7.979865556
0.961700022,6.421922092
0.991500020,4.18784268
1.021299958,2.792654839
1.051049948,-2.663442826
1.080850005,-9.44554024
1.110649943,-18.612134721
1.140450001,-30.561406823
1.170199990,-47.299421904
1.200000048,-68.812253813
Jsc:,14.028283
Eff:,9.07515
Voc:,1.05105
FF:,0.615497
V_MPP:,0.783
,0.0
,0.0
,0.0
Cell Area:,0.0453
Voltage:,0.7
Number of suns:,1.0

File: Week06/raw_multisun_csv/device003_0p7sun_x_7_scan_0_LIV1.csv
V,J
1.200000048,-2.9183e-05
1.170199990,-2.1772e-05
1.140450001,-1.9326e-05
1.110649943,-5.369e-06
1.080850005,-2.181e-06
1.051049948,-8.532e-06
1.021299958,2.3432e-05
0.991500020,2.7168e-05
0.961700022,-1.379e-06
0.931900024,1.571e-05
0.902149975,2.1042e-05
0.872349977,-1.2018e-05
0.842549980,1.2853e-05
0.812749982,1.5699e-05
0.782999992,6.004e-06
0.753199995,1.0024e-05
0.723399997,-5.3075e-05
0.693599999,2.7095e-05
0.663850009,2.5064e-05
0.634050012,14.41994317
0.604250014,14.183423472
0.574450016,14.11538347
0.544700027,14.090863011
0.514900029,14.08433296
0.485100001,14.08227963
0.455300003,14.084036139
0.425550014,14.086198689
0.395749986,14.090870721
0.365949988,14.093770824
0.336149991,14.098419728
0.306400001,14.101668049
0.276600003,14.106942717
0.246800005,14.111335918
0.216999993,14.113895513
0.187250003,14.120298356
0.157450005,14.123966852
0.127649993,14.127838368
0.097850002,14.130902943
0.068099998,14.136971702
0.038300000,14.14275392
0.008500000,14.147738192
-0.021299999,14.15240123
-0.051050000,14.158150039
-0.080849998,14.164858697
-0.110650003,14.171947696
-0.140450001,14.179187033
-0.170200005,14.188083939
-0.200000003,14.196067255
Jsc:,14.147738
Eff:,9.142965
Voc:,0.9617
FF:,0.671986
V_MPP:,0.63405
,0.0
,0.0
,0.0
Cell Area:,0.0453
Voltage:,0.7
Number of suns:,1.0

File: Week06/raw_multisun_csv/device003_0p7sun_x_8_scan_0_LIV1.csv
V,J
1.200000048,-36.471601983
1.170199990,-22.649608252
1.140450001,-10.82046237
1.110649943,-2.92477338
1.080850005,2.482161459
1.051049948,6.228876321
1.021299958,8.830015427
0.991500020,10.585735802
0.961700022,11.730566775
0.931900024,12.458787016
0.902149975,12.911218589
0.872349977,13.206842834
0.842549980,13.402597896
0.812749982,13.545254208
0.782999992,13.651469698
0.753199995,13.734728497
0.723399997,13.802466538
0.693599999,13.856661339
0.663850009,13.899812105
0.634050012,13.93731814
0.604250014,13.967261035
0.574450016,13.991719817
0.544700027,14.01174942
0.514900029,14.028002592
0.485100001,14.040999733
0.455300003,14.052245505
0.425550014,14.060724806
0.395749986,14.069043491
0.365949988,14.076153049
0.336149991,14.079948754
0.306400001,14.086086899
0.276600003,14.09170336
0.246800005,14.09653344
0.216999993,14.102256551
0.187250003,14.10842168
0.157450005,14.11396233
0.127649993,14.119157331
0.097850002,14.126439071
0.068099998,14.131108533
0.038300000,14.139181794
0.008500000,14.145086082
-0.021299999,14.151517193
-0.051050000,14.158915862
-0.080849998,14.167722822
-0.110650003,14.176987221
-0.140450001,14.18673347
-0.170200005,14.194694942
-0.200000003,14.206411
Jsc:,14.145086
Eff:,11.647856
Voc:,1.08085
FF:,0.76186
V_MPP:,0.90215
,0.0
,0.0
,0.0
Cell Area:,0.0453
Voltage:,0.7
Number of suns:,1.0

File: Week06/raw_multisun_csv/device003_0p8sun_x_3_scan_0_LIV1.csv
V,J
1.200000048,-33.92056451
1.170199990,-19.74888665
1.140450001,-7.880842503
1.110649943,-3.180679571
1.080850005,4.013545108
1.051049948,8.160903588
1.021299958,10.829109999
0.991500020,12.585416305
0.961700022,13.73281394
0.931900024,14.46536956
0.902149975,14.934259894
0.872349977,15.238434113
0.842549980,15.442721159
0.812749982,15.590548059
0.782999992,15.700385787
0.753199995,15.786333959
0.723399997,15.856196002
0.693599999,15.910156945
0.663850009,15.955181149
0.634050012,15.99319859
0.604250014,16.022869077
0.574450016,16.047882952
0.544700027,16.067626014
0.514900029,16.081437806
0.485100001,16.09488853
0.455300003,16.105915862
0.425550014,16.115964072
0.395749986,16.121211756
0.365949988,16.128221089
0.336149991,16.133044744
0.306400001,16.138501872
0.276600003,16.143094238
0.246800005,16.147089109
0.216999993,16.151520857
0.187250003,16.156578371
0.157450005,16.161375042
0.127649993,16.165188736
0.097850002,16.169752833
0.068099998,16.17493884
0.038300000,16.17935517
0.008500000,16.185892931
-0.021299999,16.192019512
-0.051050000,16.197481781
-0.080849998,16.203391207
-0.110650003,16.209407284
-0.140450001,16.215901357
-0.170200005,16.222828454
-0.200000003,16.231161273
Jsc:,16.185893
Eff:,13.480278
Voc:,1.11065
FF:,0.749868
V_MPP:,0.9319
,0.0
,0.0
,0.0
Cell Area:,0.0453
Voltage:,0.7
Number of suns:,1.0

File: Week06/raw_multisun_csv/device003_0p8sun_x_3_scan_0_LIV2.csv
V,J
-0.200000003,16.234620324
-0.170200005,16.221722123
-0.140450001,16.214690946
-0.110650003,16.208465425
-0.080849998,16.201503634
-0.051050000,16.193918649
-0.021299999,16.187359044
0.008500000,16.179414277
0.038300000,16.171145705
0.068099998,16.163113562
0.097850002,16.154366994
0.127649993,16.145721935
0.157450005,16.139051826
0.187250003,16.129171942
0.216999993,16.120872532
0.246800005,16.111460366
0.276600003,16.100871198
0.306400001,16.090598124
0.336149991,16.080954669
0.365949988,16.067592606
0.395749986,16.054269091
0.425550014,16.038753473
0.455300003,16.021639392
0.485100001,16.001266711
0.514900029,15.974389677
0.544700027,15.941577517
0.574450016,15.896780747
0.604250014,15.841745597
0.634050012,15.771310472
0.663850009,15.674823243
0.693599999,15.554839651
0.723399997,15.399459889
0.753199995,15.203396442
0.782999992,14.954741795
0.812749982,14.643248574
0.842549980,14.250948213
0.872349977,13.752332138
0.902149975,13.102729503
0.931900024,12.236931022
0.961700022,11.027377113
0.991500020,9.302609594
1.021299958,6.795448234
1.051049948,3.196567499
1.080850005,1.042296749
1.110649943,-6.677816719
1.140450001,-16.131502819
1.170199990,-27.23026848
1.200000048,-41.206107757
Jsc:,16.179414
Eff:,12.007136
Voc:,1.08085
FF:,0.686612
V_MPP:,0.84255
,0.0
,0.0
,0.0
Cell Area:,0.0453
Voltage:,0.7
Number of suns:,1.0

File: Week06/raw_multisun_csv/device003_0p8sun_x_5_scan_0_LIV1.csv
V,J
1.200000048,-34.922221984
1.170199990,-20.658755911
1.140450001,-8.624036119
1.110649943,-2.925208974
1.080850005,3.962152112
1.051049948,8.041745568
1.021299958,10.714740297
0.991500020,12.489529142
0.961700022,13.650941588
0.931900024,14.395576904
0.902149975,14.868482668
0.872349977,15.173084771
0.842549980,15.378605356
0.812749982,15.526460525
0.782999992,15.636379203
0.753199995,15.724752053
0.723399997,15.793852128
0.693599999,15.847801506
0.663850009,15.893980869
0.634050012,15.931774731
0.604250014,15.962397357
0.574450016,15.986433395
0.544700027,16.007073343
0.514900029,16.024193848
0.485100001,16.037151156
0.455300003,16.048980289
0.425550014,16.055855988
0.395749986,16.065239886
0.365949988,16.071380601
0.336149991,16.076927676
0.306400001,16.082619948
0.276600003,16.087164771
0.246800005,16.093688398
0.216999993,16.097887573
0.187250003,16.10216513
0.157450005,16.107376836
0.127649993,16.113115366
0.097850002,16.118826912
0.068099998,16.123473245
0.038300000,16.131666006
0.008500000,16.138509582
-0.021299999,16.144906
-0.051050000,16.151416777
-0.080849998,16.158737065
-0.110650003,16.167973195
-0.140450001,16.175536336
-0.170200005,16.185204204
-0.200000003,16.194562403
Jsc:,16.13851
Eff:,13.415238
Voc:,1.11065
FF:,0.748441
V_MPP:,0.9319
,0.0
,0.0
,0.0
Cell Area:,0.0453
Voltage:,0.7
Number of suns:,1.0

File: Week06/raw_multisun_csv/device003_0p8sun_x_6_scan_0_LIV1.csv
V,J
1.200000048,-75.75314603
1.170199990,-41.649334038
1.140450001,-24.236785967
1.110649943,-11.991172624
1.080850005,-2.72925057
1.051049948,2.726368456
1.021299958,6.392981449
0.991500020,8.895686004
0.961700022,10.635940873
0.931900024,11.798000286
0.902149975,12.600008053
0.872349977,13.146321001
0.842549980,13.565836334
0.812749982,13.885181808
0.782999992,14.090489094
0.753199995,14.277202053
0.723399997,14.45264354
0.693599999,14.578997852
0.663850009,14.698296574
0.634050012,14.805560572
0.604250014,14.888879763
0.574450016,14.976626848
0.544700027,15.035665863
0.514900029,15.112408745
0.485100001,15.18539447
0.455300003,15.239099711
0.425550014,15.305245715
0.395749986,15.355499613
0.365949988,15.408068969
0.336149991,15.452421151
0.306400001,15.511123513
0.276600003,15.53547436
0.246800005,15.569245083
0.216999993,15.611209851
0.187250003,15.66659322
0.157450005,15.712876662
0.127649993,15.769906036
0.097850002,15.826476686
0.068099998,15.867590826
0.038300000,15.914647801
0.008500000,15.958079967
-0.021299999,16.002896012
-0.051050000,16.054373171
-0.080849998,16.099473186
-0.110650003,16.152447297
-0.140450001,16.23123066
-0.170200005,16.272475863
-0.200000003,16.337450004
Jsc:,15.95808
Eff:,11.468193
Voc:,1.05105
FF:,0.68374
V_MPP:,0.87235
,0.0
,0.0
,0.0
Cell Area:,0.0453
Voltage:,0.7
Number of suns:,1.0

File: Week06/raw_multisun_csv/device003_0p8sun_x_8_scan_0_LIV1.csv
V,J
1.200000048,-37.353888779
1.170199990,-23.451997646
1.140450001,-12.334333126
1.110649943,-2.791535016
1.080850005,3.307213453
1.051049948,7.449109344
1.021299958,10.294710347
0.991500020,12.208352731
0.961700022,13.453336217
0.931900024,14.243752564
0.902149975,14.738423881
0.872349977,15.058052041
0.842549980,15.270578105
0.812749982,15.422158307
0.782999992,15.533928581
0.753199995,15.62086744
0.723399997,15.691139378
0.693599999,15.748316519
0.663850009,15.795911882
0.634050012,15.833832953
0.604250014,15.864343789
0.574450016,15.89057193
0.544700027,15.911949433
0.514900029,15.930543761
0.485100001,15.946243125
0.455300003,15.955862166
0.425550014,15.96653871
0.395749986,15.975295558
0.365949988,15.98242182
0.336149991,15.989888591
0.306400001,15.994863868
0.276600003,16.000642232
0.246800005,16.006962838
0.216999993,16.011348329
0.187250003,16.017749887
0.157450005,16.022732874
0.127649993,16.027529545
0.097850002,16.032986674
0.068099998,16.038514474
0.038300000,16.044055124
0.008500000,16.050619869
-0.021299999,16.057252715
-0.051050000,16.062753532
-0.080849998,16.070914169
-0.110650003,16.076603871
-0.140450001,16.083946003
-0.170200005,16.092141334
-0.200000003,16.101566349
Jsc:,16.05062
Eff:,13.296269
Voc:,1.11065
FF:,0.745866
V_MPP:,0.90215
,0.0
,0.0
,0.0
Cell Area:,0.0453
Voltage:,0.7
Number of suns:,1.0

File: Week06/raw_multisun_csv/device003_0p8sun_x_8_scan_0_LIV2.csv
V,J
-0.200000003,16.106731797
-0.170200005,16.09037069
-0.140450001,16.081103722
-0.110650003,16.074425903
-0.080849998,16.065636931
-0.051050000,16.058855032
-0.021299999,16.051334294
0.008500000,16.042041627
0.038300000,16.033507074
0.068099998,16.025934938
0.097850002,16.015917566
0.127649993,16.00794967
0.157450005,15.996991725
0.187250003,15.986289482
0.216999993,15.976840052
0.246800005,15.965639254
0.276600003,15.953623805
0.306400001,15.941817801
0.336149991,15.928991556
0.365949988,15.913979633
0.395749986,15.899614034
0.425550014,15.882634872
0.455300003,15.863883782
0.485100001,15.840206242
0.514900029,15.810475362
0.544700027,15.77391247
0.574450016,15.727019967
0.604250014,15.665121967
0.634050012,15.583588838
0.663850009,15.479521764
0.693599999,15.344627759
0.723399997,15.171149655
0.753199995,14.955075879
0.782999992,14.680180242
0.812749982,14.338105512
0.842549980,13.910294623
0.872349977,13.369739479
0.902149975,12.668933376
0.931900024,11.740172966
0.961700022,10.44630661
0.991500020,8.605831127
1.021299958,5.943956245
1.051049948,4.424333789
1.080850005,-0.595763802
1.110649943,-8.404343317
1.140450001,-17.906096353
1.170199990,-28.995939409
1.200000048,-42.882745378
Jsc:,16.042042
Eff:,11.720118
Voc:,1.08085
FF:,0.675938
V_MPP:,0.84255
,0.0
,0.0
,0.0
Cell Area:,0.0453
Voltage:,0.7
Number of suns:,1.0

File: Week06/raw_multisun_csv/device003_0p9sun_x_2_scan_0_LIV1.csv
V,J
1.200000048,-35.46397726
1.170199990,-20.818945193
1.140450001,-8.294483103
1.110649943,-2.857869906
1.080850005,4.783589737
1.051049948,9.30893534
1.021299958,12.281015937
0.991500020,14.260252444
0.961700022,15.548954638
0.931900024,16.375391633
0.902149975,16.896671433
0.872349977,17.233806864
0.842549980,17.461744466
0.812749982,17.623056783
0.782999992,17.746006011
0.753199995,17.841494844
0.723399997,17.916848708
0.693599999,17.979763095
0.663850009,18.028218081
0.634050012,18.069934856
0.604250014,18.102177789
0.574450016,18.12779173
0.544700027,18.150910322
0.514900029,18.165895261
0.485100001,18.179767444
0.455300003,18.191561884
0.425550014,18.201896635
0.395749986,18.207915281
0.365949988,18.21471003
0.336149991,18.221462376
0.306400001,18.226364412
0.276600003,18.230762752
0.246800005,18.234594435
0.216999993,18.239063447
0.187250003,18.243640394
0.157450005,18.247114865
0.127649993,18.251637844
0.097850002,18.257034581
0.068099998,18.259839599
0.038300000,18.266451886
0.008500000,18.271364202
-0.021299999,18.274200058
-0.051050000,18.280261108
-0.080849998,18.285052639
-0.110650003,18.290272055
-0.140450001,18.29682652
-0.170200005,18.303076455
-0.200000003,18.308468052
Jsc:,18.271364
Eff:,15.260228
Voc:,1.11065
FF:,0.751991
V_MPP:,0.9319
,0.0
,0.0
,0.0
Cell Area:,0.0453
Voltage:,0.7
Number of suns:,1.0

File: Week06/raw_multisun_csv/device003_0p9sun_x_3_scan_0_LIV1.csv
V,J
1.200000048,-35.726710965
1.170199990,-21.104153737
1.140450001,-8.564111782
1.110649943,-3.152655409
1.080850005,4.570753682
1.051049948,9.146776892
1.021299958,12.161834145
0.991500020,14.170752705
0.961700022,15.480273453
0.931900024,16.318934057
0.902149975,16.847349113
0.872349977,17.19155427
0.842549980,17.421608164
0.812749982,17.584969956
0.782999992,17.708858473
0.753199995,17.805679786
0.723399997,17.883940178
0.693599999,17.947073004
0.663850009,17.997704675
0.634050012,18.039390611
0.604250014,18.071900811
0.574450016,18.099976691
0.544700027,18.122722652
0.514900029,18.138822916
0.485100001,18.1526951
0.455300003,18.164106628
0.425550014,18.1735098
0.395749986,18.182028934
0.365949988,18.188962456
0.336149991,18.193407054
0.306400001,18.199471958
0.276600003,18.203879293
0.246800005,18.208630992
0.216999993,18.214757573
0.187250003,18.218487746
0.157450005,18.221387849
0.127649993,18.228533386
0.097850002,18.232799378
0.068099998,18.236701732
0.038300000,18.24054498
0.008500000,18.24547143
-0.021299999,18.25212612
-0.051050000,18.255690536
-0.080849998,18.263648153
-0.110650003,18.269118131
-0.140450001,18.273484348
-0.170200005,18.281833871
-0.200000003,18.288330514
Jsc:,18.245471
Eff:,15.207615
Voc:,1.11065
FF:,0.750462
V_MPP:,0.9319
,0.0
,0.0
,0.0
Cell Area:,0.0453
Voltage:,0.7
Number of suns:,1.0

File: Week06/raw_multisun_csv/device003_0p9sun_x_5_scan_0_LIV1.csv
V,J
1.200000048,-61.31176625
1.170199990,-35.517019473
1.140450001,-21.722199597
1.110649943,-8.975785142
1.080850005,-3.679601782
1.051049948,3.137306511
1.021299958,7.146986527
0.991500020,9.852842886
0.961700022,11.740843704
0.931900024,13.052001462
0.902149975,13.926087788
0.872349977,14.574634205
0.842549980,15.047040129
0.812749982,15.393549178
0.782999992,15.671984817
0.753199995,15.858320003
0.723399997,16.055362573
0.693599999,16.207505577
0.663850009,16.354701572
0.634050012,16.485395118
0.604250014,16.575918952
0.574450016,16.671229179
0.544700027,16.764373
0.514900029,16.859065172
0.485100001,16.943684719
0.455300003,17.014154537
0.425550014,17.082152136
0.395749986,17.16017353
0.365949988,17.23747022
0.336149991,17.295564806
0.306400001,17.349853409
0.276600003,17.408314202
0.246800005,17.462663196
0.216999993,17.54122041
0.187250003,17.571304647
0.157450005,17.633162815
0.127649993,17.700120899
0.097850002,17.766453219
0.068099998,17.824184168
0.038300000,17.888293546
0.008500000,17.94900041
-0.021299999,18.014041368
-0.051050000,18.079295625
-0.080849998,18.154654629
-0.110650003,18.222456917
-0.140450001,18.297061663
-0.170200005,18.368236912
-0.200000003,18.44526762
Jsc:,17.949
Eff:,12.714182
Voc:,1.05105
FF:,0.673946
V_MPP:,0.87235
,0.0
,0.0
,0.0
Cell Area:,0.0453
Voltage:,0.7
Number of suns:,1.0

File: Week06/raw_multisun_csv/device003_0p9sun_x_6_scan_0_LIV2.csv
V,J
-0.200000003,18.494099093
-0.170200005,18.371372159
-0.140450001,18.233520228
-0.110650003,18.143209692
-0.080849998,18.051904616
-0.051050000,17.985633973
-0.021299999,17.920829444
0.008500000,17.8672951
0.038300000,17.817232657
0.068099998,17.7716585
0.097850002,17.720426764
0.127649993,17.671267632
0.157450005,17.625707609
0.187250003,17.589771767
0.216999993,17.54202478
0.246800005,17.49527876
0.276600003,17.443696236
0.306400001,17.388080294
0.336149991,17.347013697
0.365949988,17.301562894
0.395749986,17.236339475
0.425550014,17.175014556
0.455300003,17.115417878
0.485100001,17.038027388
0.514900029,16.953220239
0.544700027,16.855982607
0.574450016,16.741767098
0.604250014,16.620039845
0.634050012,16.449073794
0.663850009,16.243542929
0.693599999,16.009560981
0.723399997,15.710657576
0.753199995,15.327741112
0.782999992,14.894854721
0.812749982,14.38592574
0.842549980,13.784709989
0.872349977,13.02826353
0.902149975,12.071893672
0.931900024,10.819891858
0.961700022,9.10314556
0.991500020,6.562351608
1.021299958,2.936983176
1.051049948,-2.207637169
1.080850005,-9.329647888
1.110649943,-19.133504466
1.140450001,-31.787445193
1.170199990,-49.502349296
1.200000048,-72.057429849
Jsc:,17.867295
Eff:,11.692161
Voc:,1.05105
FF:,0.622605
V_MPP:,0.81275
,0.0
,0.0
,0.0
Cell Area:,0.0453
Voltage:,0.7
Number of suns:,1.0

File: Week06/raw_multisun_csv/device003_1p1sun_x_3_scan_0_LIV1.csv
V,J
1.200000048,-35.366985051
1.170199990,-19.882395493
1.140450001,-6.589825495
1.110649943,2.480850181
1.080850005,8.682299675
1.051049948,12.9391724
1.021299958,15.902237876
0.991500020,17.94921628
0.961700022,19.329235114
0.931900024,20.230748428
0.902149975,20.807109635
0.872349977,21.177965677
0.842549980,21.425553826
0.812749982,21.601492584
0.782999992,21.731628467
0.753199995,21.833755286
0.723399997,21.913454808
0.693599999,21.979307846
0.663850009,22.031689601
0.634050012,22.075634458
0.604250014,22.110774924
0.574450016,22.140289934
0.544700027,22.163429086
0.514900029,22.182744264
0.485100001,22.197186959
0.455300003,22.210779026
0.425550014,22.22075271
0.395749986,22.230222698
0.365949988,22.237050855
0.336149991,22.245038025
0.306400001,22.250188054
0.276600003,22.255700435
0.246800005,22.260562638
0.216999993,22.264838909
0.187250003,22.269716532
0.157450005,22.274501638
0.127649993,22.279908654
0.097850002,22.284973877
0.068099998,22.286397588
0.038300000,22.290218992
0.008500000,22.293762849
-0.021299999,22.299735237
-0.051050000,22.30296043
-0.080849998,22.309811716
-0.110650003,22.318515881
-0.140450001,22.320980391
-0.170200005,22.325356888
-0.200000003,22.330720216
Jsc:,22.293763
Eff:,18.853035
Voc:,1.11065
FF:,0.761414
V_MPP:,0.9319
,0.0
,0.0
,0.0
Cell Area:,0.0453
Voltage:,0.7
Number of suns:,1.0

File: Week06/raw_multisun_csv/device003_1p1sun_x_3_scan_0_LIV2.csv
V,J
-0.200000003,22.317243793
-0.170200005,22.302266564
-0.140450001,22.293346529
-0.110650003,22.286060934
-0.080849998,22.278428407
-0.051050000,22.270898674
-0.021299999,22.265206402
0.008500000,22.256774643
0.038300000,22.24863071
0.068099998,22.240792592
0.097850002,22.232612681
0.127649993,22.224072988
0.157450005,22.214875406
0.187250003,22.206973042
0.216999993,22.19696081
0.246800005,22.188051055
0.276600003,22.176710198
0.306400001,22.154419105
0.336149991,22.15289517
0.365949988,22.128345157
0.395749986,22.114395877
0.425550014,22.096013564
0.455300003,22.084996511
0.485100001,22.061009301
0.514900029,22.028978384
0.544700027,21.978562583
0.574450016,21.926658824
0.604250014,21.859456602
0.634050012,21.767162124
0.663850009,21.647881392
0.693599999,21.500955233
0.723399997,21.292657898
0.753199995,21.037091573
0.782999992,20.712219584
0.812749982,20.304715845
0.842549980,19.788708143
0.872349977,19.128981486
0.902149975,18.274337547
0.931900024,17.133598456
0.961700022,15.551032381
0.991500020,13.307020403
1.021299958,10.094906447
1.051049948,5.581137487
1.080850005,2.553720583
1.110649943,-6.743324108
1.140450001,-17.222653608
1.170199990,-29.361956377
1.200000048,-44.344991207
Jsc:,22.256775
Eff:,16.687167
Voc:,1.08085
FF:,0.693673
V_MPP:,0.87235
,0.0
,0.0
,0.0
Cell Area:,0.0453
Voltage:,0.7
Number of suns:,1.0
