Repository: Mazhar-PerovAI/PerovAI_Course

# PerovAI_Course
This repo documents my progress in learning Python for Data Science and Machine Learning as part of the PerovAI course. It includes:  - Week-by-week lessons - Coding exercises - Pandas and Matplotlib practice - Jupyter Notebook experiments - CSV datasets and visualizations

File: Week06/raw_multisun_csv/device004_0p6sun_x_3_scan_0_LIV1.csv
V,J
1.200000048,-39.239166814
1.170199990,-25.771008846
1.140450001,-15.779964525
1.110649943,-6.933214717
1.080850005,-1.376732928
1.051049948,3.444384367
1.021299958,6.536472328
0.991500020,8.47066086
0.961700022,9.682905427
0.931900024,10.431746985
0.902149975,10.888553769
0.872349977,11.177542599
0.842549980,11.353207666
0.812749982,11.473968646
0.782999992,11.558143605
0.753199995,11.61790347
0.723399997,11.655932475
0.693599999,11.699897891
0.663850009,11.733591517
0.634050012,11.758473044
0.604250014,11.785758688
0.574450016,11.80519208
0.544700027,11.82016417
0.514900029,11.835566714
0.485100001,11.848310722
0.455300003,11.85573252
0.425550014,11.863128619
0.395749986,11.870418069
0.365949988,11.879580957
0.336149991,11.884295392
0.306400001,11.890430968
0.276600003,11.897092083
0.246800005,11.903370287
0.216999993,11.907257222
0.187250003,11.912686082
0.157450005,11.920980353
0.127649993,11.925553445
0.097850002,11.93570188
0.068099998,11.940101505
0.038300000,11.948546113
0.008500000,11.95332608
-0.021299999,11.962104772
-0.051050000,11.972999755
-0.080849998,11.981589561
-0.110650003,11.986878363
-0.140450001,11.998332295
-0.170200005,12.008812244
-0.200000003,12.016897069
Jsc:,11.953326
Eff:,9.823109
Voc:,1.08085
FF:,0.760317
V_MPP:,0.90215
,0.0
,0.0
,0.0
Cell Area:,0.0453
Voltage:,0.7
Number of suns:,1.0

File: Week06/raw_multisun_csv/device004_0p6sun_x_6_scan_0_LIV1.csv
V,J
1.200000048,-39.916747675
1.170199990,-26.295723283
1.140450001,-16.200338196
1.110649943,-7.226342329
1.080850005,-1.598717095
1.051049948,3.301188382
1.021299958,6.441568784
0.991500020,8.403804286
0.961700022,9.621488636
0.931900024,10.375823943
0.902149975,10.834702046
0.872349977,11.121004072
0.842549980,11.291002565
0.812749982,11.415969145
0.782999992,11.501188758
0.753199995,11.563249946
0.723399997,11.615839861
0.693599999,11.653852162
0.663850009,11.683872153
0.634050012,11.711881216
0.604250014,11.740089446
0.574450016,11.755860766
0.544700027,11.77578115
0.514900029,11.787718217
0.485100001,11.798632475
0.455300003,11.811188883
0.425550014,11.818086426
0.395749986,11.826053038
0.365949988,11.82979606
0.336149991,11.835012906
0.306400001,11.841003283
0.276600003,11.843726066
0.246800005,11.853645782
0.216999993,11.858628769
0.187250003,11.863575777
0.157450005,11.868405857
0.127649993,11.873744771
0.097850002,11.881716523
0.068099998,11.888525406
0.038300000,11.89540496
0.008500000,11.904204211
-0.021299999,11.912305741
-0.051050000,11.919541223
-0.080849998,11.927839348
-0.110650003,11.941525215
-0.140450001,11.947135252
-0.170200005,11.957252848
-0.200000003,11.967830452
Jsc:,11.904204
Eff:,9.774526
Voc:,1.08085
FF:,0.759679
V_MPP:,0.90215
,0.0
,0.0
,0.0
Cell Area:,0.0453
Voltage:,0.7
Number of suns:,1.0

File: Week06/raw_multisun_csv/device004_0p6sun_x_6_scan_0_LIV2.csv
V,J
-0.200000003,11.953139764
-0.170200005,11.92830578
-0.140450001,11.916671958
-0.110650003,11.902997655
-0.080849998,11.890073755
-0.051050000,11.876946835
-0.021299999,11.863934275
0.008500000,11.855075917
0.038300000,11.838371732
0.068099998,11.825032797
0.097850002,11.812233537
0.127649993,11.797527429
0.157450005,11.783855696
0.187250003,11.770315026
0.216999993,11.758911208
0.246800005,11.743332627
0.276600003,11.728304
0.306400001,11.713655715
0.336149991,11.70104791
0.365949988,11.684274338
0.395749986,11.665948562
0.425550014,11.646015329
0.455300003,11.628582584
0.485100001,11.602034494
0.514900029,11.582919767
0.544700027,11.545555074
0.574450016,11.506964551
0.604250014,11.455965389
0.634050012,11.383646546
0.663850009,11.307082271
0.693599999,11.20838495
0.723399997,11.084118661
0.753199995,10.94133257
0.782999992,10.754662015
0.812749982,10.534998124
0.842549980,10.252134591
0.872349977,9.904263508
0.902149975,9.438495571
0.931900024,8.773131252
0.961700022,7.796878916
0.991500020,6.269101926
1.021299958,3.863575254
1.051049948,1.031440233
1.080850005,-4.396118171
1.110649943,-11.491249768
1.140450001,-20.318413277
1.170199990,-30.848364167
1.200000048,-43.228231617
Jsc:,11.855076
Eff:,8.639984
Voc:,1.05105
FF:,0.693402
V_MPP:,0.87235
,0.0
,0.0
,0.0
Cell Area:,0.0453
Voltage:,0.7
Number of suns:,1.0

File: Week06/raw_multisun_csv/device004_0p6sun_x_7_scan_0_LIV1.csv
V,J
1.200000048,-40.056248181
1.170199990,-26.405932357
1.140450001,-16.293006591
1.110649943,-7.2938902
1.080850005,-1.655084886
1.051049948,3.265005831
1.021299958,6.413385611
0.991500020,8.384321424
0.961700022,9.611368469
0.931900024,10.356876899
0.902149975,10.843358669
0.872349977,11.107755083
0.842549980,11.299594941
0.812749982,11.406032724
0.782999992,11.487477192
0.753199995,11.554944111
0.723399997,11.596988545
0.693599999,11.64189582
0.663850009,11.675696096
0.634050012,11.69683974
0.604250014,11.726010387
0.574450016,11.745460484
0.544700027,11.760956828
0.514900029,11.773700836
0.485100001,11.78746637
0.455300003,11.79863119
0.425550014,11.808245091
0.395749986,11.814777713
0.365949988,11.821977216
0.336149991,11.825951528
0.306400001,11.833327068
0.276600003,11.837530098
0.246800005,11.840108967
0.216999993,11.848715477
0.187250003,11.854911445
0.157450005,11.859641299
0.127649993,11.86239749
0.097850002,11.86834161
0.068099998,11.880386613
0.038300000,11.885016242
0.008500000,11.892827376
-0.021299999,11.902118758
-0.051050000,11.912481777
-0.080849998,11.919097919
-0.110650003,11.929044619
-0.140450001,11.940940569
-0.170200005,11.946239651
-0.200000003,11.957547099
Jsc:,11.892827
Eff:,9.782336
Voc:,1.08085
FF:,0.761013
V_MPP:,0.90215
,0.0
,0.0
,0.0
Cell Area:,0.0453
Voltage:,0.7
Number of suns:,1.0

File: Week06/raw_multisun_csv/device004_0p7sun_x_1_scan_0_LIV2.csv
V,J
-0.200000003,13.90361038
-0.170200005,13.878919024
-0.140450001,13.86496332
-0.110650003,13.850379281
-0.080849998,13.837113588
-0.051050000,13.822799386
-0.021299999,13.801637753
0.008500000,13.796445322
0.038300000,13.775412182
0.068099998,13.769554153
0.097850002,13.754319936
0.127649993,13.733509091
0.157450005,13.725708237
0.187250003,13.707581626
0.216999993,13.690084634
0.246800005,13.676098091
0.276600003,13.659323235
0.306400001,13.650156492
0.336149991,13.625474131
0.365949988,13.617696405
0.395749986,13.598152508
0.425550014,13.577161772
0.455300003,13.548399735
0.485100001,13.531951252
0.514900029,13.501458405
0.544700027,13.458752228
0.574450016,13.422380792
0.604250014,13.369066172
0.634050012,13.300639405
0.663850009,13.216522267
0.693599999,13.111946358
0.723399997,12.98510377
0.753199995,12.826579767
0.782999992,12.627605937
0.812749982,12.397848863
0.842549980,12.10832293
0.872349977,11.732793571
0.902149975,11.229642953
0.931900024,10.515075171
0.961700022,9.429910905
0.991500020,7.739951695
1.021299958,5.133773386
1.051049948,2.416809707
1.080850005,-3.489351391
1.110649943,-10.787300708
1.140450001,-19.834161516
1.170199990,-30.536329986
1.200000048,-43.055065753
Jsc:,13.796445
Eff:,10.235102
Voc:,1.05105
FF:,0.705832
V_MPP:,0.87235
,0.0
,0.0
,0.0
Cell Area:,0.0453
Voltage:,0.7
Number of suns:,1.0

File: Week06/raw_multisun_csv/device004_0p7sun_x_2_scan_0_LIV1.csv
V,J
1.200000048,-39.794013032
1.170199990,-25.981568955
1.140450001,-15.706847736
1.110649943,-6.47829165
1.080850005,-1.077815228
1.051049948,4.341160117
1.021299958,7.787673625
0.991500020,9.949574896
0.961700022,11.316634495
0.931900024,12.148177831
0.902149975,12.662156617
0.872349977,12.988938023
0.842549980,13.185622094
0.812749982,13.317624991
0.782999992,13.403104162
0.753199995,13.469329832
0.723399997,13.517602357
0.693599999,13.558897673
0.663850009,13.592094029
0.634050012,13.615871794
0.604250014,13.645639937
0.574450016,13.663888617
0.544700027,13.678594725
0.514900029,13.7029944
0.485100001,13.714328832
0.455300003,13.71815923
0.425550014,13.732860198
0.395749986,13.73547633
0.365949988,13.741209721
0.336149991,13.756420809
0.306400001,13.755027937
0.276600003,13.768851292
0.246800005,13.768325753
0.216999993,13.78119954
0.187250003,13.781451388
0.157450005,13.796342527
0.127649993,13.800982435
0.097850002,13.808387529
0.068099998,13.819408436
0.038300000,13.818164617
0.008500000,13.833109723
-0.021299999,13.835163053
-0.051050000,13.852929881
-0.080849998,13.861337226
-0.110650003,13.872042039
-0.140450001,13.874034977
-0.170200005,13.884399282
-0.200000003,13.894754591
Jsc:,13.83311
Eff:,11.423164
Voc:,1.08085
FF:,0.764014
V_MPP:,0.90215
,0.0
,0.0
,0.0
Cell Area:,0.0453
Voltage:,0.7
Number of suns:,1.0

File: Week06/raw_multisun_csv/device004_0p7sun_x_3_scan_0_LIV1.csv
V,J
1.200000048,-39.861847443
1.170199990,-26.040000195
1.140450001,-15.765995971
1.110649943,-6.526043776
1.080850005,-1.127664451
1.051049948,4.30157955
1.021299958,7.748789494
0.991500020,9.926740274
0.961700022,11.285070009
0.931900024,12.136648088
0.902149975,12.646013949
0.872349977,12.96377638
0.842549980,13.163106138
0.812749982,13.294330362
0.782999992,13.38826956
0.753199995,13.445528938
0.723399997,13.496849334
0.693599999,13.544483246
0.663850009,13.575175259
0.634050012,13.60857078
0.604250014,13.627499192
0.574450016,13.656308772
0.544700027,13.666799
0.514900029,13.687875827
0.485100001,13.692970604
0.455300003,13.711563647
0.425550014,13.710328822
0.395749986,13.728192021
0.365949988,13.737757094
0.336149991,13.736161202
0.306400001,13.741655594
0.276600003,13.747491779
0.246800005,13.753475732
0.216999993,13.767162885
0.187250003,13.771806648
0.157450005,13.773894671
0.127649993,13.781549043
0.097850002,13.796271855
0.068099998,13.796596944
0.038300000,13.804587969
0.008500000,13.813200904
-0.021299999,13.821109694
-0.051050000,13.830873932
-0.080849998,13.840504538
-0.110650003,13.850903535
-0.140450001,13.870658162
-0.170200005,13.879876302
-0.200000003,13.883393176
Jsc:,13.813201
Eff:,11.408601
Voc:,1.08085
FF:,0.764139
V_MPP:,0.90215
,0.0
,0.0
,0.0
Cell Area:,0.0453
Voltage:,0.7
Number of suns:,1.0

File: Week06/raw_multisun_csv/device004_0p7sun_x_4_scan_0_LIV2.csv
V,J
-0.200000003,13.855202936
-0.170200005,13.829930788
-0.140450001,13.815055069
-0.110650003,13.80907754
-0.080849998,13.787784844
-0.051050000,13.773184101
-0.021299999,13.760300035
0.008500000,13.747444237
0.038300000,13.733159588
0.068099998,13.718492029
0.097850002,13.705687628
0.127649993,13.690553636
0.157450005,13.674822149
0.187250003,13.669054065
0.216999993,13.646437883
0.246800005,13.630832319
0.276600003,13.614144838
0.306400001,13.59851743
0.336149991,13.582343924
0.365949988,13.564079825
0.395749986,13.545189962
0.425550014,13.525159074
0.455300003,13.50339095
0.485100001,13.479286811
0.514900029,13.456116821
0.544700027,13.412805439
0.574450016,13.368442977
0.604250014,13.313086592
0.634050012,13.243345334
0.663850009,13.159392669
0.693599999,13.052762145
0.723399997,12.924786242
0.753199995,12.76827959
0.782999992,12.574299027
0.812749982,12.335248002
0.842549980,12.041673231
0.872349977,11.666138733
0.902149975,11.161542559
0.931900024,10.442756328
0.961700022,9.35943145
0.991500020,7.679484472
1.021299958,5.078680734
1.051049948,2.067069683
1.080850005,-3.635923871
1.110649943,-10.966861705
1.140450001,-19.984234486
1.170199990,-30.661559978
1.200000048,-43.170990229
Jsc:,13.747444
Eff:,10.176956
Voc:,1.05105
FF:,0.704324
V_MPP:,0.87235
,0.0
,0.0
,0.0
Cell Area:,0.0453
Voltage:,0.7
Number of suns:,1.0

File: Week06/raw_multisun_csv/device004_0p7sun_x_5_scan_0_LIV2.csv
V,J
-0.200000003,13.849646867
-0.170200005,13.819671849
-0.140450001,13.805484856
-0.110650003,13.789771357
-0.080849998,13.77699137
-0.051050000,13.763385169
-0.021299999,13.757437194
0.008500000,13.736008294
0.038300000,13.721895828
0.068099998,13.707113909
0.097850002,13.693460165
0.127649993,13.677658005
0.157450005,13.66331682
0.187250003,13.650322249
0.216999993,13.633404764
0.246800005,13.618284906
0.276600003,13.602352968
0.306400001,13.586734555
0.336149991,13.569733549
0.365949988,13.552307229
0.395749986,13.534257715
0.425550014,13.512795407
0.455300003,13.491312539
0.485100001,13.465624072
0.514900029,13.436549795
0.544700027,13.400351826
0.574450016,13.355537067
0.604250014,13.302503849
0.634050012,13.232380964
0.663850009,13.148262542
0.693599999,13.042077891
0.723399997,12.91354561
0.753199995,12.75854876
0.782999992,12.563713713
0.812749982,12.328171852
0.842549980,12.0310211
0.872349977,11.656950146
0.902149975,11.157459028
0.931900024,10.434127332
0.961700022,9.350682954
0.991500020,7.671347606
1.021299958,5.06416544
1.051049948,2.044044249
1.080850005,-3.659982074
1.110649943,-10.996001514
1.140450001,-20.021155875
1.170199990,-30.706394011
1.200000048,-43.224227752
Jsc:,13.736008
Eff:,10.16894
Voc:,1.05105
FF:,0.704355
V_MPP:,0.87235
,0.0
,0.0
,0.0
Cell Area:,0.0453
Voltage:,0.7
Number of suns:,1.0

File: Week06/raw_multisun_csv/device004_0p7sun_x_6_scan_0_LIV1.csv
V,J
1.200000048,-40.077323723
1.170199990,-26.233786734
1.140450001,-15.945803676
1.110649943,-6.689783982
1.080850005,-1.553043355
1.051049948,4.061762702
1.021299958,7.602386948
0.991500020,9.82446633
0.961700022,11.210023245
0.931900024,12.065841617
0.902149975,12.595066184
0.872349977,12.918893519
0.842549980,13.120633819
0.812749982,13.251114065
0.782999992,13.343340442
0.753199995,13.409578961
0.723399997,13.468061598
0.693599999,13.502226797
0.663850009,13.537432795
0.634050012,13.566704952
0.604250014,13.591603183
0.574450016,13.613120743
0.544700027,13.633060401
0.514900029,13.648906248
0.485100001,13.659873188
0.455300003,13.671152368
0.425550014,13.679076576
0.395749986,13.687796161
0.365949988,13.693165914
0.336149991,13.70164393
0.306400001,13.707792356
0.276600003,13.713696643
0.246800005,13.722217062
0.216999993,13.727027867
0.187250003,13.733784068
0.157450005,13.741796937
0.127649993,13.749442314
0.097850002,13.756079015
0.068099998,13.766057839
0.038300000,13.772127883
0.008500000,13.781710945
-0.021299999,13.788499269
-0.051050000,13.799337715
-0.080849998,13.807689808
-0.110650003,13.818633619
-0.140450001,13.836954256
-0.170200005,13.840441576
-0.200000003,13.852683174
Jsc:,13.781711
Eff:,11.362639
Voc:,1.08085
FF:,0.7628
V_MPP:,0.90215
,0.0
,0.0
,0.0
Cell Area:,0.0453
Voltage:,0.7
Number of suns:,1.0

File: Week06/raw_multisun_csv/device004_0p7sun_x_8_scan_0_LIV1.csv
V,J
1.200000048,-40.249338283
1.170199990,-26.386946123
1.140450001,-16.089421121
1.110649943,-6.810162051
1.080850005,-1.375806649
1.051049948,4.108072486
1.021299958,7.599062172
0.991500020,9.806123208
0.961700022,11.18695091
0.931900024,12.044924122
0.902149975,12.573391861
0.872349977,12.898316533
0.842549980,13.108092831
0.812749982,13.235051064
0.782999992,13.323418773
0.753199995,13.389451703
0.723399997,13.440143765
0.693599999,13.483133913
0.663850009,13.518379744
0.634050012,13.548033528
0.604250014,13.573851774
0.574450016,13.595856325
0.544700027,13.613149012
0.514900029,13.627315446
0.485100001,13.642878607
0.455300003,13.649735032
0.425550014,13.662232333
0.395749986,13.669543626
0.365949988,13.674404544
0.336149991,13.681785224
0.306400001,13.689424176
0.276600003,13.695632994
0.246800005,13.701948461
0.216999993,13.708275492
0.187250003,13.715949138
0.157450005,13.722041026
0.127649993,13.731333692
0.097850002,13.738102742
0.068099998,13.742909693
0.038300000,13.752749743
0.008500000,13.760357857
-0.021299999,13.769685217
-0.051050000,13.778364968
-0.080849998,13.79053975
-0.110650003,13.800208903
-0.140450001,13.81082377
-0.170200005,13.822032279
-0.200000003,13.835498422
Jsc:,13.760358
Eff:,11.343085
Voc:,1.08085
FF:,0.762669
V_MPP:,0.90215
,0.0
,0.0
,0.0
Cell Area:,0.0453
Voltage:,0.7
Number of suns:,1.0

File: Week06/raw_multisun_csv/device004_0p7sun_x_8_scan_0_LIV2.csv
V,J
-0.200000003,13.818962563
-0.170200005,13.791171939
-0.140450001,13.778191502
-0.110650003,13.764784466
-0.080849998,13.749394771
-0.051050000,13.736536404
-0.021299999,13.720775362
0.008500000,13.706395629
0.038300000,13.691842429
0.068099998,13.678742492
0.097850002,13.664802207
0.127649993,13.649296869
0.157450005,13.634773222
0.187250003,13.618164122
0.216999993,13.60488558
0.246800005,13.590507131
0.276600003,13.572719744
0.306400001,13.556968982
0.336149991,13.54039843
0.365949988,13.522332211
0.395749986,13.503239328
0.425550014,13.481304163
0.455300003,13.461288694
0.485100001,13.435501287
0.514900029,13.403380423
0.544700027,13.367461285
0.574450016,13.325344895
0.604250014,13.269249671
0.634050012,13.200362896
0.663850009,13.115170266
0.693599999,13.01215684
0.723399997,12.881913023
0.753199995,12.725054299
0.782999992,12.527870386
0.812749982,12.292744845
0.842549980,11.999423207
0.872349977,11.622898022
0.902149975,11.117465354
0.931900024,10.401755263
0.961700022,9.311496863
0.991500020,7.621770227
1.021299958,5.011212851
1.051049948,1.972937102
1.080850005,-3.741854747
1.110649943,-11.09406793
1.140450001,-20.137121469
1.170199990,-30.842386638
1.200000048,-43.385400011
Jsc:,13.706396
Eff:,10.139235
Voc:,1.05105
FF:,0.703815
V_MPP:,0.87235
,0.0
,0.0
,0.0
Cell Area:,0.0453
Voltage:,0.7
Number of suns:,1.0

File: Week06/raw_multisun_csv/device004_0p8sun_x_1_scan_0_LIV1.csv
V,J
1.200000048,-35.010075719
1.170199990,-22.238150761
1.140450001,-12.625956077
1.110649943,-4.070163301
1.080850005,1.400820042
1.051049948,6.2823053
1.021299958,9.48536623
0.991500020,11.612645507
0.961700022,13.008499909
0.931900024,13.911772301
0.902149975,14.485581624
0.872349977,14.848239765
0.842549980,15.078826908
0.812749982,15.226008769
0.782999992,15.330984294
0.753199995,15.402329154
0.723399997,15.460257984
0.693599999,15.510550431
0.663850009,15.550993833
0.634050012,15.584782545
0.604250014,15.612999769
0.574450016,15.635543994
0.544700027,15.65521767
0.514900029,15.672142864
0.485100001,15.686741037
0.455300003,15.699068726
0.425550014,15.709332805
0.395749986,15.718676869
0.365949988,15.725299436
0.336149991,15.733305881
0.306400001,15.740686561
0.276600003,15.746620401
0.246800005,15.753753089
0.216999993,15.760542697
0.187250003,15.765416465
0.157450005,15.77340235
0.127649993,15.779698543
0.097850002,15.787788508
0.068099998,15.794047438
0.038300000,15.801818739
0.008500000,15.809471826
-0.021299999,15.818395716
-0.051050000,15.827223235
-0.080849998,15.836109862
-0.110650003,15.845674935
-0.140450001,15.855675602
-0.170200005,15.86535375
-0.200000003,15.875177096
Jsc:,15.809472
Eff:,13.068167
Voc:,1.08085
FF:,0.764772
V_MPP:,0.90215
,0.0
,0.0
,0.0
Cell Area:,0.0453
Voltage:,0.7
Number of suns:,1.0

File: Week06/raw_multisun_csv/device004_0p8sun_x_1_scan_0_LIV2.csv
V,J
-0.200000003,15.854393235
-0.170200005,15.829685175
-0.140450001,15.816706023
-0.110650003,15.803277143
-0.080849998,15.789818709
-0.051050000,15.776355136
-0.021299999,15.764469466
0.008500000,15.751627802
0.038300000,15.735906594
0.068099998,15.722998114
0.097850002,15.711671391
0.127649993,15.69682651
0.157450005,15.682559851
0.187250003,15.667793351
0.216999993,15.652704332
0.246800005,15.636480714
0.276600003,15.622275731
0.306400001,15.606593071
0.336149991,15.58846903
0.365949988,15.569936379
0.395749986,15.550335945
0.425550014,15.529004701
0.455300003,15.505450515
0.485100001,15.480030599
0.514900029,15.45008899
0.544700027,15.411836406
0.574450016,15.365577377
0.604250014,15.306768365
0.634050012,15.236716152
0.663850009,15.148311179
0.693599999,15.042324409
0.723399997,14.910294528
0.753199995,14.749625965
0.782999992,14.553486707
0.812749982,14.310750481
0.842549980,14.008071929
0.872349977,13.618124289
0.902149975,13.094463501
0.931900024,12.349901427
0.961700022,11.228012367
0.991500020,9.504334475
1.021299958,6.886571492
1.051049948,3.083193624
1.080850005,-1.265399212
1.110649943,-8.462942884
1.140450001,-17.21481806
1.170199990,-27.469582917
1.200000048,-39.47051721
Jsc:,15.751628
Eff:,11.87977
Voc:,1.08085
FF:,0.697778
V_MPP:,0.87235
,0.0
,0.0
,0.0
Cell Area:,0.0453
Voltage:,0.7
Number of suns:,1.0

File: Week06/raw_multisun_csv/device004_0p8sun_x_5_scan_0_LIV2.csv
V,J
-0.200000003,15.736519509
-0.170200005,15.709546105
-0.140450001,15.694689659
-0.110650003,15.679536393
-0.080849998,15.665707898
-0.051050000,15.652587403
-0.021299999,15.638094595
0.008500000,15.625631988
0.038300000,15.608777465
0.068099998,15.595150704
0.097850002,15.579462905
0.127649993,15.564476681
0.157450005,15.549232184
0.187250003,15.533857909
0.216999993,15.517585463
0.246800005,15.502249736
0.276600003,15.486592774
0.306400001,15.468281132
0.336149991,15.449198528
0.365949988,15.432428811
0.395749986,15.412449321
0.425550014,15.390719746
0.455300003,15.3667441
0.485100001,15.338691348
0.514900029,15.306123327
0.544700027,15.266342952
0.574450016,15.218372387
0.604250014,15.15946058
0.634050012,15.086819218
0.663850009,14.99514922
0.693599999,14.883123244
0.723399997,14.746714297
0.753199995,14.581106435
0.782999992,14.378568188
0.812749982,14.129786333
0.842549980,13.822271277
0.872349977,13.425706209
0.902149975,12.894358926
0.931900024,12.140735474
0.961700022,11.002612516
0.991500020,9.244056285
1.021299958,6.555323001
1.051049948,2.621987215
1.080850005,-2.818497177
1.110649943,-9.955110406
1.140450001,-18.865278938
1.170199990,-29.415671897
1.200000048,-41.794830062
Jsc:,15.625632
Eff:,11.711915
Voc:,1.05105
FF:,0.713127
V_MPP:,0.87235
,0.0
,0.0
,0.0
Cell Area:,0.0453
Voltage:,0.7
Number of suns:,1.0

File: Week06/raw_multisun_csv/device004_0p8sun_x_6_scan_0_LIV2.csv
V,J
-0.200000003,15.720668522
-0.170200005,15.694589434
-0.140450001,15.679368067
-0.110650003,15.663515795
-0.080849998,15.649116787
-0.051050000,15.635997577
-0.021299999,15.622302715
0.008500000,15.609017748
0.038300000,15.593407044
0.068099998,15.579059434
0.097850002,15.564752942
0.127649993,15.549274587
0.157450005,15.532845378
0.187250003,15.519066995
0.216999993,15.50165738
0.246800005,15.485808963
0.276600003,15.4696573
0.306400001,15.450838108
0.336149991,15.433181784
0.365949988,15.413523528
0.395749986,15.39350292
0.425550014,15.371652561
0.455300003,15.345944819
0.485100001,15.318719567
0.514900029,15.286661666
0.544700027,15.247169117
0.574450016,15.199711242
0.604250014,15.137584522
0.634050012,15.06607519
0.663850009,14.976214383
0.693599999,14.863949409
0.723399997,14.728224049
0.753199995,14.562883453
0.782999992,14.359192618
0.812749982,14.112457668
0.842549980,13.804616238
0.872349977,13.408431512
0.902149975,12.87459916
0.931900024,12.119309144
0.961700022,10.977954569
0.991500020,9.215021841
1.021299958,6.519070421
1.051049948,2.57278327
1.080850005,-2.885829821
1.110649943,-10.046236876
1.140450001,-18.977964087
1.170199990,-29.560014046
1.200000048,-41.971783921
Jsc:,15.609018
Eff:,11.696845
Voc:,1.05105
FF:,0.712968
V_MPP:,0.87235
,0.0
,0.0
,0.0
Cell Area:,0.0453
Voltage:,0.7
Number of suns:,1.0

File: Week06/raw_multisun_csv/device004_0p8sun_x_8_scan_0_LIV1.csv
V,J
1.200000048,-39.152834445
1.170199990,-25.289907751
1.140450001,-14.925320585
1.110649943,-5.57337518
1.080850005,0.381113335
1.051049948,5.717590121
1.021299958,9.194233483
0.991500020,11.449263156
0.961700022,12.88617002
0.931900024,13.790744055
0.902149975,14.351152766
0.872349977,14.702246471
0.842549980,14.919210708
0.812749982,15.061103768
0.782999992,15.157528035
0.753199995,15.229917549
0.723399997,15.284251124
0.693599999,15.32952589
0.663850009,15.369254868
0.634050012,15.401149582
0.604250014,15.427411131
0.574450016,15.451209455
0.544700027,15.471123414
0.514900029,15.487877712
0.485100001,15.501711347
0.455300003,15.513437685
0.425550014,15.523291869
0.395749986,15.531714634
0.365949988,15.541088251
0.336149991,15.54809116
0.306400001,15.556133582
0.276600003,15.56397427
0.246800005,15.571275284
0.216999993,15.579079993
0.187250003,15.585856753
0.157450005,15.593480286
0.127649993,15.602050818
0.097850002,15.61206305
0.068099998,15.620099048
0.038300000,15.628655445
0.008500000,15.638864272
-0.021299999,15.64804001
-0.051050000,15.658672866
-0.080849998,15.668501352
-0.110650003,15.679181751
-0.140450001,15.69099161
-0.170200005,15.703761317
-0.200000003,15.715046921
Jsc:,15.638864
Eff:,12.946892
Voc:,1.08085
FF:,0.76594
V_MPP:,0.90215
,0.0
,0.0
,0.0
Cell Area:,0.0453
Voltage:,0.7
Number of suns:,1.0

File: Week06/raw_multisun_csv/device004_0p9sun_x_1_scan_0_LIV2.csv
V,J
-0.200000003,18.038231598
-0.170200005,18.02311945
-0.140450001,18.011520321
-0.110650003,18.002498776
-0.080849998,17.992396598
-0.051050000,17.982688897
-0.021299999,17.973839534
0.008500000,17.962584767
0.038300000,17.952275715
0.068099998,17.942156834
0.097850002,17.931121792
0.127649993,17.920392565
0.157450005,17.908805001
0.187250003,17.896505581
0.216999993,17.883639503
0.246800005,17.869578434
0.276600003,17.856423246
0.306400001,17.840425776
0.336149991,17.823716451
0.365949988,17.804911393
0.395749986,17.784659496
0.425550014,17.759623777
0.455300003,17.729039699
0.485100001,17.693286318
0.514900029,17.650622543
0.544700027,17.599700477
0.574450016,17.536717989
0.604250014,17.460112596
0.634050012,17.369944689
0.663850009,17.26319338
0.693599999,17.135640222
0.723399997,16.977348793
0.753199995,16.781457527
0.782999992,16.54654657
0.812749982,16.241511443
0.842549980,15.8480238
0.872349977,15.303223223
0.902149975,14.546333461
0.931900024,13.5087183
0.961700022,12.099830779
0.991500020,10.236435869
1.021299958,7.83118867
1.051049948,4.759395331
1.080850005,1.398953189
1.110649943,-3.789621649
1.140450001,-10.108251164
1.170199990,-17.74510013
1.200000048,-26.894380723
Jsc:,17.962585
Eff:,13.352752
Voc:,1.08085
FF:,0.687759
V_MPP:,0.84255
,0.0
,0.0
,0.0
Cell Area:,0.0453
Voltage:,0.7
Number of suns:,1.0

File: Week06/raw_multisun_csv/device004_0p9sun_x_2_scan_0_LIV1.csv
V,J
1.200000048,-28.806408584
1.170199990,-18.039713131
1.140450001,-8.708445579
1.110649943,-2.064430422
1.080850005,3.775376192
1.051049948,7.964082028
1.021299958,10.913400602
0.991500020,12.995902383
0.961700022,14.454227868
0.931900024,15.460057534
0.902149975,16.151139231
0.872349977,16.615588822
0.842549980,16.926625892
0.812749982,17.141493111
0.782999992,17.286142361
0.753199995,17.392217792
0.723399997,17.470961321
0.693599999,17.534647955
0.663850009,17.587227591
0.634050012,17.63040534
0.604250014,17.66792551
0.574450016,17.69764097
0.544700027,17.722738366
0.514900029,17.74520164
0.485100001,17.765245378
0.455300003,17.780500154
0.425550014,17.792329287
0.395749986,17.804004227
0.365949988,17.812398723
0.336149991,17.821047636
0.306400001,17.829862306
0.276600003,17.835756314
0.246800005,17.843650969
0.216999993,17.850775946
0.187250003,17.858651327
0.157450005,17.864238234
0.127649993,17.869715922
0.097850002,17.877782759
0.068099998,17.882919938
0.038300000,17.890143856
0.008500000,17.896212615
-0.021299999,17.900500451
-0.051050000,17.908291026
-0.080849998,17.916055902
-0.110650003,17.921155818
-0.140450001,17.929841995
-0.170200005,17.938524316
-0.200000003,17.945558063
Jsc:,17.896213
Eff:,14.57075
Voc:,1.11065
FF:,0.733067
V_MPP:,0.90215
,0.0
,0.0
,0.0
Cell Area:,0.0453
Voltage:,0.7
Number of suns:,1.0

File: Week06/raw_multisun_csv/device004_0p9sun_x_2_scan_0_LIV2.csv
V,J
-0.200000003,17.921384537
-0.170200005,17.898880145
-0.140450001,17.888547964
-0.110650003,17.87580781
-0.080849998,17.8633028
-0.051050000,17.852553014
-0.021299999,17.841113217
0.008500000,17.830413544
0.038300000,17.816085208
0.068099998,17.804583734
0.097850002,17.793598805
0.127649993,17.7797626
0.157450005,17.767718882
0.187250003,17.754666489
0.216999993,17.74089453
0.246800005,17.726446695
0.276600003,17.712084951
0.306400001,17.69651922
0.336149991,17.679763637
0.365949988,17.660859639
0.395749986,17.640391873
0.425550014,17.619573318
0.455300003,17.593650992
0.485100001,17.563726087
0.514900029,17.527634767
0.544700027,17.484086956
0.574450016,17.428586658
0.604250014,17.362973904
0.634050012,17.284881838
0.663850009,17.18979776
0.693599999,17.072894162
0.723399997,16.930827637
0.753199995,16.759328336
0.782999992,16.547791674
0.812749982,16.284785562
0.842549980,15.957676497
0.872349977,15.518337151
0.902149975,14.920300335
0.931900024,14.061006208
0.961700022,12.803489443
0.991500020,10.983010797
1.021299958,8.421173426
1.051049948,4.934744303
1.080850005,1.043437773
1.110649943,-5.085006802
1.140450001,-12.51641517
1.170199990,-21.357607625
1.200000048,-31.708940662
Jsc:,17.830414
Eff:,13.537421
Voc:,1.08085
FF:,0.70244
V_MPP:,0.87235
,0.0
,0.0
,0.0
Cell Area:,0.0453
Voltage:,0.7
Number of suns:,1.0

File: Week06/raw_multisun_csv/device004_0p9sun_x_3_scan_0_LIV2.csv
V,J
-0.200000003,17.869349715
-0.170200005,17.845740277
-0.140450001,17.833177444
-0.110650003,17.821135012
-0.080849998,17.809138837
-0.051050000,17.796506618
-0.021299999,17.78416094
0.008500000,17.770989048
0.038300000,17.759003152
0.068099998,17.746386353
0.097850002,17.733238874
0.127649993,17.720584811
0.157450005,17.706152395
0.187250003,17.692043783
0.216999993,17.676515316
0.246800005,17.662167705
0.276600003,17.645284914
0.306400001,17.630272991
0.336149991,17.613944007
0.365949988,17.594680227
0.395749986,17.57411352
0.425550014,17.552285005
0.455300003,17.527128502
0.485100001,17.496845099
0.514900029,17.462379225
0.544700027,17.418673367
0.574450016,17.367455765
0.604250014,17.303964442
0.634050012,17.226237298
0.663850009,17.130026331
0.693599999,17.014698066
0.723399997,16.872876963
0.753199995,16.70236064
0.782999992,16.49386157
0.812749982,16.237884065
0.842549980,15.914464055
0.872349977,15.49180705
0.902149975,14.920449388
0.931900024,14.110151205
0.961700022,12.899159452
0.991500020,11.096068578
1.021299958,8.470105767
1.051049948,4.805887897
1.080850005,1.042924842
1.110649943,-5.679144154
1.140450001,-13.746949536
1.170199990,-23.205909019
1.200000048,-34.297333833
Jsc:,17.770989
Eff:,13.514278
Voc:,1.08085
FF:,0.703584
V_MPP:,0.87235
,0.0
,0.0
,0.0
Cell Area:,0.0453
Voltage:,0.7
Number of suns:,1.0

File: Week06/raw_multisun_csv/device004_0p9sun_x_4_scan_0_LIV1.csv
V,J
1.200000048,-33.280634883
1.170199990,-21.170903661
1.140450001,-10.60488201
1.110649943,-2.395876472
1.080850005,3.741356834
1.051049948,8.159539627
1.021299958,11.256279703
0.991500020,13.381255087
0.961700022,14.804754916
0.931900024,15.743716443
0.902149975,16.348265321
0.872349977,16.736981991
0.842549980,16.99032409
0.812749982,17.154309076
0.782999992,17.266491815
0.753199995,17.349954919
0.723399997,17.414407375
0.693599999,17.467500985
0.663850009,17.509544135
0.634050012,17.54695637
0.604250014,17.578122525
0.574450016,17.602134149
0.544700027,17.624787594
0.514900029,17.645130721
0.485100001,17.66126054
0.455300003,17.674734392
0.425550014,17.685367249
0.395749986,17.694833382
0.365949988,17.703912749
0.336149991,17.71149131
0.306400001,17.718092033
0.276600003,17.726798768
0.246800005,17.732489755
0.216999993,17.741466328
0.187250003,17.749202935
0.157450005,17.758882368
0.127649993,17.763240876
0.097850002,17.772610639
0.068099998,17.780011878
0.038300000,17.786503381
0.008500000,17.7953309
-0.021299999,17.803167733
-0.051050000,17.810577967
-0.080849998,17.819938735
-0.110650003,17.827585397
-0.140450001,17.838024228
-0.170200005,17.845634912
-0.200000003,17.853349675
Jsc:,17.795331
Eff:,14.748587
Voc:,1.11065
FF:,0.74622
V_MPP:,0.90215
,0.0
,0.0
,0.0
Cell Area:,0.0453
Voltage:,0.7
Number of suns:,1.0

File: Week06/raw_multisun_csv/device004_0p9sun_x_5_scan_0_LIV2.csv
V,J
-0.200000003,17.796563155
-0.170200005,17.771269164
-0.140450001,17.756439702
-0.110650003,17.743482394
-0.080849998,17.728541143
-0.051050000,17.714771755
-0.021299999,17.703365366
0.008500000,17.689530446
0.038300000,17.674925848
0.068099998,17.661269534
0.097850002,17.646563426
0.127649993,17.633383824
0.157450005,17.617259146
0.187250003,17.602262642
0.216999993,17.585681811
0.246800005,17.570290832
0.276600003,17.55534958
0.306400001,17.537061067
0.336149991,17.519015408
0.365949988,17.497668744
0.395749986,17.476905442
0.425550014,17.455693696
0.455300003,17.429398739
0.485100001,17.399157739
0.514900029,17.362859544
0.544700027,17.321051538
0.574450016,17.269469014
0.604250014,17.205336507
0.634050012,17.130469634
0.663850009,17.031488342
0.693599999,16.915539452
0.723399997,16.772824033
0.753199995,16.600539636
0.782999992,16.387739881
0.812749982,16.128875122
0.842549980,15.806850554
0.872349977,15.390438344
0.902149975,14.826729914
0.931900024,14.030431124
0.961700022,12.837329553
0.991500020,11.024403768
1.021299958,8.321149407
1.051049948,4.469453078
1.080850005,0.709079252
1.110649943,-6.536812194
1.140450001,-15.228728982
1.170199990,-25.357649647
1.200000048,-37.177561969
Jsc:,17.68953
Eff:,13.425849
Voc:,1.08085
FF:,0.702199
V_MPP:,0.87235
,0.0
,0.0
,0.0
Cell Area:,0.0453
Voltage:,0.7
Number of suns:,1.0

File: Week06/raw_multisun_csv/device004_0p9sun_x_6_scan_0_LIV1.csv
V,J
1.200000048,-35.374155001
1.170199990,-22.179280073
1.140450001,-12.186264658
1.110649943,-3.247959853
1.080850005,3.281812812
1.051049948,7.93821624
1.021299958,11.17146613
0.991500020,13.358325381
0.961700022,14.80170833
0.931900024,15.73875016
0.902149975,16.331464766
0.872349977,16.706720432
0.842549980,16.947611488
0.812749982,17.102984825
0.782999992,17.209470151
0.753199995,17.289205652
0.723399997,17.351081809
0.693599999,17.400246081
0.663850009,17.442589905
0.634050012,17.477066059
0.604250014,17.50636777
0.574450016,17.533724085
0.544700027,17.553706146
0.514900029,17.571945831
0.485100001,17.587764694
0.455300003,17.600847926
0.425550014,17.612263309
0.395749986,17.620506182
0.365949988,17.630500425
0.336149991,17.63920459
0.306400001,17.647840654
0.276600003,17.655175076
0.246800005,17.664213326
0.216999993,17.671008074
0.187250003,17.6794
0.157450005,17.687172586
0.127649993,17.694781985
0.097850002,17.703982136
0.068099998,17.710776884
0.038300000,17.719101993
0.008500000,17.729351938
-0.021299999,17.736569431
-0.051050000,17.746703732
-0.080849998,17.755734272
-0.110650003,17.76590712
-0.140450001,17.775379678
-0.170200005,17.785317384
-0.200000003,17.796274044
Jsc:,17.729352
Eff:,14.733431
Voc:,1.11065
FF:,0.748228
V_MPP:,0.90215
,0.0
,0.0
,0.0
Cell Area:,0.0453
Voltage:,0.7
Number of suns:,1.0

File: Week06/raw_multisun_csv/device004_0p9sun_x_8_scan_0_LIV2.csv
V,J
-0.200000003,17.731044201
-0.170200005,17.701003651
-0.140450001,17.687281805
-0.110650003,17.672182507
-0.080849998,17.657110192
-0.051050000,17.643370357
-0.021299999,17.62958041
0.008500000,17.614437423
0.038300000,17.598546604
0.068099998,17.58334194
0.097850002,17.569035448
0.127649993,17.553066247
0.157450005,17.536611339
0.187250003,17.521801152
0.216999993,17.504056167
0.246800005,17.487931489
0.276600003,17.468383737
0.306400001,17.451024234
0.336149991,17.431781013
0.365949988,17.409647967
0.395749986,17.388255046
0.425550014,17.363292568
0.455300003,17.33711968
0.485100001,17.307969591
0.514900029,17.271523629
0.544700027,17.227472123
0.574450016,17.175301097
0.604250014,17.109670354
0.634050012,17.030637713
0.663850009,16.932546883
0.693599999,16.812287028
0.723399997,16.666833408
0.753199995,16.490948617
0.782999992,16.278042211
0.812749982,16.016368579
0.842549980,15.689706672
0.872349977,15.269894519
0.902149975,14.703324533
0.931900024,13.899804395
0.961700022,12.693692833
0.991500020,10.850191965
1.021299958,8.068456845
1.051049948,4.067404541
1.080850005,-0.462191595
1.110649943,-7.906665889
1.140450001,-16.902514043
1.170199990,-27.378213594
1.200000048,-39.600470632
Jsc:,17.614437
Eff:,13.320692
Voc:,1.08085
FF:,0.699669
V_MPP:,0.87235
,0.0
,0.0
,0.0
Cell Area:,0.0453
Voltage:,0.7
Number of suns:,1.0

File: Week06/raw_multisun_csv/device004_1p1sun_x_1_scan_0_LIV2.csv
V,J
-0.200000003,22.258036451
-0.170200005,22.250095539
-0.140450001,22.24329565
-0.110650003,22.239885427
-0.080849998,22.235650273
-0.051050000,22.230621028
-0.021299999,22.22463579
0.008500000,22.220888913
0.038300000,22.216586943
0.068099998,22.211097691
0.097850002,22.208712847
0.127649993,22.202352407
0.157450005,22.197711214
0.187250003,22.19101669
0.216999993,22.186067112
0.246800005,22.180313162
0.276600003,22.172942762
0.306400001,22.166435839
0.336149991,22.158895827
0.365949988,22.150027189
0.395749986,22.139038405
0.425550014,22.129000475
0.455300003,22.115066615
0.485100001,22.098241645
0.514900029,22.076541624
0.544700027,22.049776379
0.574450016,22.013317567
0.604250014,21.965302029
0.634050012,21.903943702
0.663850009,21.824393232
0.693599999,21.720575436
0.723399997,21.586792901
0.753199995,21.415704781
0.782999992,21.19747231
0.812749982,20.910347925
0.842549980,20.56734547
0.872349977,20.103089904
0.902149975,19.483376196
0.931900024,18.611663149
0.961700022,17.324078851
0.991500020,15.384429977
1.021299958,12.513503502
1.051049948,8.452991687
1.080850005,3.016540392
1.110649943,-3.91766726
1.140450001,-12.422481112
1.170199990,-22.502973774
1.200000048,-34.041911421
Jsc:,22.220889
Eff:,17.576927
Voc:,1.08085
FF:,0.73184
V_MPP:,0.90215
,0.0
,0.0
,0.0
Cell Area:,0.0453
Voltage:,0.7
Number of suns:,1.0

File: Week06/raw_multisun_csv/device004_1p1sun_x_5_scan_0_LIV2.csv
V,J
-0.200000003,22.154023345
-0.170200005,22.143736136
-0.140450001,22.1366844
-0.110650003,22.131190008
-0.080849998,22.123678265
-0.051050000,22.118350914
-0.021299999,22.11291306
0.008500000,22.107313303
0.038300000,22.100456877
0.068099998,22.093788052
0.097850002,22.086538436
0.127649993,22.079720559
0.157450005,22.073280453
0.187250003,22.066948282
0.216999993,22.05981431
0.246800005,22.052377092
0.276600003,22.043526444
0.306400001,22.034128412
0.336149991,22.024861444
0.365949988,22.012998903
0.395749986,22.000506742
0.425550014,21.985442137
0.455300003,21.968537502
0.485100001,21.947993924
0.514900029,21.924091519
0.544700027,21.891518358
0.574450016,21.850731878
0.604250014,21.798763872
0.634050012,21.731672155
0.663850009,21.647932789
0.693599999,21.540532588
0.723399997,21.403555699
0.753199995,21.230822859
0.782999992,21.016154804
0.812749982,20.742305106
0.842549980,20.396371709
0.872349977,19.943744826
0.902149975,19.326390263
0.931900024,18.446571831
0.961700022,17.126096992
0.991500020,15.1284075
1.021299958,12.180523558
1.051049948,8.029744896
1.080850005,2.479031031
1.110649943,-4.616578402
1.140450001,-13.336725584
1.170199990,-23.55400625
1.200000048,-35.556883368
Jsc:,22.107313
Eff:,17.435302
Voc:,1.08085
FF:,0.729673
V_MPP:,0.90215
,0.0
,0.0
,0.0
Cell Area:,0.0453
Voltage:,0.7
Number of suns:,1.0

File: Week06/raw_multisun_csv/device004_1p1sun_x_6_scan_0_LIV2.csv
V,J
-0.200000003,22.124929794
-0.170200005,22.110995933
-0.140450001,22.103389104
-0.110650003,22.106634856
-0.080849998,22.090190228
-0.051050000,22.083513694
-0.021299999,22.077140404
0.008500000,22.071841323
0.038300000,22.063311909
0.068099998,22.056398946
0.097850002,22.048062273
0.127649993,22.040147059
0.157450005,22.033457675
0.187250003,22.034873676
0.216999993,22.017447356
0.246800005,22.010547243
0.276600003,21.999833435
0.306400001,21.990766917
0.336149991,21.979325835
0.365949988,21.979675338
0.395749986,21.955883439
0.425550014,21.9402843
0.455300003,21.93227657
0.485100001,21.907245991
0.514900029,21.873246549
0.544700027,21.84002835
0.574450016,21.805442977
0.604250014,21.743198043
0.634050012,21.676042078
0.663850009,21.599560039
0.693599999,21.480460483
0.723399997,21.353232413
0.753199995,21.171579538
0.782999992,20.962614036
0.812749982,20.683759507
0.842549980,20.348631148
0.872349977,19.894326137
0.902149975,19.268262268
0.931900024,18.39204937
0.961700022,17.062329408
0.991500020,15.052702847
1.021299958,12.08483813
1.051049948,7.911167667
1.080850005,2.339399461
1.110649943,-4.785191733
1.140450001,-13.539637747
1.170199990,-23.796026766
1.200000048,-35.847865136
Jsc:,22.071841
Eff:,17.382862
Voc:,1.08085
FF:,0.728647
V_MPP:,0.90215
,0.0
,0.0
,0.0
Cell Area:,0.0453
Voltage:,0.7
Number of suns:,1.0
