Repository: Mazhar-PerovAI/PerovAI_Course

# PerovAI_Course
This repo documents my progress in learning Python for Data Science and Machine Learning as part of the PerovAI course. It includes:  - Week-by-week lessons - Coding exercises - Pandas and Matplotlib practice - Jupyter Notebook experiments - CSV datasets and visualizations

Au reverse-bias analysis outputs

Files:
- Au_curves_cleaned.csv : cleaned JV curves used for analysis
- vbr_Au_all.csv        : per-device Vbr values
- vbr_Au_summary.csv    : per-HTL average Vbr values
- Vbr_knee_Au.png       : bar plot using knee definition
- Vbr_20mA_Au.png       : bar plot using 20 mA definition
- Au_extraction_parameters.json : parameters used for Vbr extraction

Definitions:
- Vbr_knee : knee point where slope of log(|J|) increases sharply
- Vbr_20mA : voltage where |J| crosses 20 mA/cm^2 from below

File: Week08/results/perovai_type5_statistics_week08.csv
Vbr,HTL,Electrode,SourceFile,Type,Week,DatasetRole
-0.48,MeO-2PACz,Ag,Vbr_stats_Ag.csv,Type5,8,Statistics
-0.48,MeO-2PACz,Ag,Vbr_stats_Ag.csv,Type5,8,Statistics
-0.46,MeO-2PACz,Ag,Vbr_stats_Ag.csv,Type5,8,Statistics
-0.44,MeO-2PACz,Ag,Vbr_stats_Ag.csv,Type5,8,Statistics
-0.53,MeO-2PACz,Ag,Vbr_stats_Ag.csv,Type5,8,Statistics
-0.62,MeO-2PACz,Ag,Vbr_stats_Ag.csv,Type5,8,Statistics
-0.72,MeO-2PACz,Ag,Vbr_stats_Ag.csv,Type5,8,Statistics
-1.42,MeO-2PACz,Ag,Vbr_stats_Ag.csv,Type5,8,Statistics
-0.95,MeO-2PACz,Ag,Vbr_stats_Ag.csv,Type5,8,Statistics
-0.67,MeO-2PACz,Ag,Vbr_stats_Ag.csv,Type5,8,Statistics
-0.85,MeO-2PACz,Ag,Vbr_stats_Ag.csv,Type5,8,Statistics
-2.69,MeO-2PACz,Ag,Vbr_stats_Ag.csv,Type5,8,Statistics
-1.74,MeO-2PACz,Ag,Vbr_stats_Ag.csv,Type5,8,Statistics
-1.66,MeO-2PACz,Ag,Vbr_stats_Ag.csv,Type5,8,Statistics
-1.26,MeO-2PACz,Ag,Vbr_stats_Ag.csv,Type5,8,Statistics
-1.54,MeO-2PACz,Ag,Vbr_stats_Ag.csv,Type5,8,Statistics
-0.98,MeO-2PACz,Ag,Vbr_stats_Ag.csv,Type5,8,Statistics
-1.51,MeO-2PACz,Ag,Vbr_stats_Ag.csv,Type5,8,Statistics
-1.57,MeO-2PACz,Ag,Vbr_stats_Ag.csv,Type5,8,Statistics
-0.82,MeO-2PACz,Ag,Vbr_stats_Ag.csv,Type5,8,Statistics
-1.02,MeO-2PACz,Ag,Vbr_stats_Ag.csv,Type5,8,Statistics
-1.21,MeO-2PACz,Ag,Vbr_stats_Ag.csv,Type5,8,Statistics
-1.28,MeO-2PACz,Ag,Vbr_stats_Ag.csv,Type5,8,Statistics
-0.33,MeO-2PACz,Ag,Vbr_stats_Ag.csv,Type5,8,Statistics
-0.83,MeO-2PACz,Ag,Vbr_stats_Ag.csv,Type5,8,Statistics
-1.17,MeO-2PACz,Ag,Vbr_stats_Ag.csv,Type5,8,Statistics
-0.89,MeO-2PACz,Ag,Vbr_stats_Ag.csv,Type5,8,Statistics
-0.83,MeO-2PACz,Ag,Vbr_stats_Ag.csv,Type5,8,Statistics
-0.87,MeO-2PACz,Ag,Vbr_stats_Ag.csv,Type5,8,Statistics
-1.46,NiOx,Ag,Vbr_stats_Ag.csv,Type5,8,Statistics
-1.59,NiOx,Ag,Vbr_stats_Ag.csv,Type5,8,Statistics
-1.84,NiOx,Ag,Vbr_stats_Ag.csv,Type5,8,Statistics
-2.27,NiOx,Ag,Vbr_stats_Ag.csv,Type5,8,Statistics
-2.0,NiOx,Ag,Vbr_stats_Ag.csv,Type5,8,Statistics
-1.81,NiOx,Ag,Vbr_stats_Ag.csv,Type5,8,Statistics
-0.87,NiOx,Ag,Vbr_stats_Ag.csv,Type5,8,Statistics
-1.86,NiOx,Ag,Vbr_stats_Ag.csv,Type5,8,Statistics
-3.03,NiOx,Ag,Vbr_stats_Ag.csv,Type5,8,Statistics
-1.38,NiOx,Ag,Vbr_stats_Ag.csv,Type5,8,Statistics
-1.95,NiOx,Ag,Vbr_stats_Ag.csv,Type5,8,Statistics
-1.26,NiOx,Ag,Vbr_stats_Ag.csv,Type5,8,Statistics
-1.78,NiOx,Ag,Vbr_stats_Ag.csv,Type5,8,Statistics
-2.01,NiOx,Ag,Vbr_stats_Ag.csv,Type5,8,Statistics
-1.84,NiOx,Ag,Vbr_stats_Ag.csv,Type5,8,Statistics
-1.77,NiOx,Ag,Vbr_stats_Ag.csv,Type5,8,Statistics
-1.86,NiOx,Ag,Vbr_stats_Ag.csv,Type5,8,Statistics
-1.89,NiOx,Ag,Vbr_stats_Ag.csv,Type5,8,Statistics
-1.91,NiOx,Ag,Vbr_stats_Ag.csv,Type5,8,Statistics
-1.86,NiOx,Ag,Vbr_stats_Ag.csv,Type5,8,Statistics
-1.9,NiOx,Ag,Vbr_stats_Ag.csv,Type5,8,Statistics
-1.94,NiOx,Ag,Vbr_stats_Ag.csv,Type5,8,Statistics
-2.54,PEDOT:PSS,Ag,Vbr_stats_Ag.csv,Type5,8,Statistics
-2.29,PEDOT:PSS,Ag,Vbr_stats_Ag.csv,Type5,8,Statistics
-4.0,PEDOT:PSS,Ag,Vbr_stats_Ag.csv,Type5,8,Statistics
-2.57,PEDOT:PSS,Ag,Vbr_stats_Ag.csv,Type5,8,Statistics
-2.67,PEDOT:PSS,Ag,Vbr_stats_Ag.csv,Type5,8,Statistics
-2.61,PEDOT:PSS,Ag,Vbr_stats_Ag.csv,Type5,8,Statistics
-2.53,PEDOT:PSS,Ag,Vbr_stats_Ag.csv,Type5,8,Statistics
-3.32,PEDOT:PSS,Ag,Vbr_stats_Ag.csv,Type5,8,Statistics
-3.34,PEDOT:PSS,Ag,Vbr_stats_Ag.csv,Type5,8,Statistics
-3.38,PEDOT:PSS,Ag,Vbr_stats_Ag.csv,Type5,8,Statistics
-3.56,PEDOT:PSS,Ag,Vbr_stats_Ag.csv,Type5,8,Statistics
-3.35,PEDOT:PSS,Ag,Vbr_stats_Ag.csv,Type5,8,Statistics
-3.39,PEDOT:PSS,Ag,Vbr_stats_Ag.csv,Type5,8,Statistics
-3.6,PEDOT:PSS,Ag,Vbr_stats_Ag.csv,Type5,8,Statistics
-3.47,PEDOT:PSS,Ag,Vbr_stats_Ag.csv,Type5,8,Statistics
-2.8,PEDOT:PSS,Ag,Vbr_stats_Ag.csv,Type5,8,Statistics
-2.79,PEDOT:PSS,Ag,Vbr_stats_Ag.csv,Type5,8,Statistics
-2.88,PEDOT:PSS,Ag,Vbr_stats_Ag.csv,Type5,8,Statistics
-2.61,PEDOT:PSS,Ag,Vbr_stats_Ag.csv,Type5,8,Statistics
-2.71,PEDOT:PSS,Ag,Vbr_stats_Ag.csv,Type5,8,Statistics
-2.59,PEDOT:PSS,Ag,Vbr_stats_Ag.csv,Type5,8,Statistics
-2.6,PEDOT:PSS,Ag,Vbr_stats_Ag.csv,Type5,8,Statistics
-2.65,PEDOT:PSS,Ag,Vbr_stats_Ag.csv,Type5,8,Statistics
-2.66,PEDOT:PSS,Ag,Vbr_stats_Ag.csv,Type5,8,Statistics
-2.43,PEDOT:PSS,Ag,Vbr_stats_Ag.csv,Type5,8,Statistics
-6.62,Poly-TPD,Ag,Vbr_stats_Ag.csv,Type5,8,Statistics
-6.62,Poly-TPD,Ag,Vbr_stats_Ag.csv,Type5,8,Statistics
-5.68,Poly-TPD,Ag,Vbr_stats_Ag.csv,Type5,8,Statistics
-5.96,Poly-TPD,Ag,Vbr_stats_Ag.csv,Type5,8,Statistics
-2.26,Poly-TPD,Ag,Vbr_stats_Ag.csv,Type5,8,Statistics
-5.96,Poly-TPD,Ag,Vbr_stats_Ag.csv,Type5,8,Statistics
-5.82,Poly-TPD,Ag,Vbr_stats_Ag.csv,Type5,8,Statistics
-6.92,Poly-TPD,Ag,Vbr_stats_Ag.csv,Type5,8,Statistics
-9.3,Poly-TPD,Ag,Vbr_stats_Ag.csv,Type5,8,Statistics
-4.37,Poly-TPD,Ag,Vbr_stats_Ag.csv,Type5,8,Statistics
-4.01,Poly-TPD,Ag,Vbr_stats_Ag.csv,Type5,8,Statistics
-3.7,Poly-TPD,Ag,Vbr_stats_Ag.csv,Type5,8,Statistics
-4.92,Poly-TPD,Ag,Vbr_stats_Ag.csv,Type5,8,Statistics
-2.16,Poly-TPD,Ag,Vbr_stats_Ag.csv,Type5,8,Statistics
-2.77,Poly-TPD,Ag,Vbr_stats_Ag.csv,Type5,8,Statistics
-5.51,Poly-TPD,Ag,Vbr_stats_Ag.csv,Type5,8,Statistics
-5.44,Poly-TPD,Ag,Vbr_stats_Ag.csv,Type5,8,Statistics
-5.31,Poly-TPD,Ag,Vbr_stats_Ag.csv,Type5,8,Statistics
-6.14,Poly-TPD,Ag,Vbr_stats_Ag.csv,Type5,8,Statistics
-5.24,Poly-TPD,Ag,Vbr_stats_Ag.csv,Type5,8,Statistics
-5.43,Poly-TPD,Ag,Vbr_stats_Ag.csv,Type5,8,Statistics
-5.26,Poly-TPD,Ag,Vbr_stats_Ag.csv,Type5,8,Statistics
-1.32,Poly-TPD,Ag,Vbr_stats_Ag.csv,Type5,8,Statistics
-5.51,Poly-TPD,Ag,Vbr_stats_Ag.csv,Type5,8,Statistics
-6.2,Poly-TPD,Ag,Vbr_stats_Ag.csv,Type5,8,Statistics
-9.3,Poly-TPD,Ag,Vbr_stats_Ag.csv,Type5,8,Statistics
-8.52,PTAA,Ag,Vbr_stats_Ag.csv,Type5,8,Statistics
-8.02,PTAA,Ag,Vbr_stats_Ag.csv,Type5,8,Statistics
-8.21,PTAA,Ag,Vbr_stats_Ag.csv,Type5,8,Statistics
-7.32,PTAA,Ag,Vbr_stats_Ag.csv,Type5,8,Statistics
-7.3,PTAA,Ag,Vbr_stats_Ag.csv,Type5,8,Statistics
-7.0,PTAA,Ag,Vbr_stats_Ag.csv,Type5,8,Statistics
-7.42,PTAA,Ag,Vbr_stats_Ag.csv,Type5,8,Statistics
-7.36,PTAA,Ag,Vbr_stats_Ag.csv,Type5,8,Statistics
-9.2,PTAA,Ag,Vbr_stats_Ag.csv,Type5,8,Statistics
-6.12,PTAA,Ag,Vbr_stats_Ag.csv,Type5,8,Statistics
-7.0,PTAA,Ag,Vbr_stats_Ag.csv,Type5,8,Statistics
-6.91,PTAA,Ag,Vbr_stats_Ag.csv,Type5,8,Statistics
-7.51,PTAA,Ag,Vbr_stats_Ag.csv,Type5,8,Statistics
-6.06,PTAA,Ag,Vbr_stats_Ag.csv,Type5,8,Statistics
-9.86,PTAA,Ag,Vbr_stats_Ag.csv,Type5,8,Statistics
-6.84,PTAA,Ag,Vbr_stats_Ag.csv,Type5,8,Statistics
-7.12,PTAA,Ag,Vbr_stats_Ag.csv,Type5,8,Statistics
-7.39,PTAA,Ag,Vbr_stats_Ag.csv,Type5,8,Statistics
-8.04,PTAA,Ag,Vbr_stats_Ag.csv,Type5,8,Statistics
-6.59,PTAA,Ag,Vbr_stats_Ag.csv,Type5,8,Statistics
-6.56,PTAA,Ag,Vbr_stats_Ag.csv,Type5,8,Statistics
-7.32,PTAA,Ag,Vbr_stats_Ag.csv,Type5,8,Statistics
-7.93,PTAA,Ag,Vbr_stats_Ag.csv,Type5,8,Statistics
-6.97,PTAA,Ag,Vbr_stats_Ag.csv,Type5,8,Statistics
-9.82,PTAA,Ag,Vbr_stats_Ag.csv,Type5,8,Statistics
-8.68,PTAA,Ag,Vbr_stats_Ag.csv,Type5,8,Statistics
-7.27,PTAA,Ag,Vbr_stats_Ag.csv,Type5,8,Statistics
-7.42,PTAA,Ag,Vbr_stats_Ag.csv,Type5,8,Statistics
-7.98,PTAA,Ag,Vbr_stats_Ag.csv,Type5,8,Statistics
-8.12,PTAA,Ag,Vbr_stats_Ag.csv,Type5,8,Statistics
-2.17,MeO-2PACz,Au,Vbr_stats_Au.csv,Type5,8,Statistics
-1.97,MeO-2PACz,Au,Vbr_stats_Au.csv,Type5,8,Statistics
-1.88,MeO-2PACz,Au,Vbr_stats_Au.csv,Type5,8,Statistics
-2.05,MeO-2PACz,Au,Vbr_stats_Au.csv,Type5,8,Statistics
-2.01,MeO-2PACz,Au,Vbr_stats_Au.csv,Type5,8,Statistics
-2.09,MeO-2PACz,Au,Vbr_stats_Au.csv,Type5,8,Statistics
-0.82,MeO-2PACz,Au,Vbr_stats_Au.csv,Type5,8,Statistics
-0.73,MeO-2PACz,Au,Vbr_stats_Au.csv,Type5,8,Statistics
-1.61,MeO-2PACz,Au,Vbr_stats_Au.csv,Type5,8,Statistics
-2.16,MeO-2PACz,Au,Vbr_stats_Au.csv,Type5,8,Statistics
-0.86,MeO-2PACz,Au,Vbr_stats_Au.csv,Type5,8,Statistics
-0.85,MeO-2PACz,Au,Vbr_stats_Au.csv,Type5,8,Statistics
-2.74,MeO-2PACz,Au,Vbr_stats_Au.csv,Type5,8,Statistics
-2.73,MeO-2PACz,Au,Vbr_stats_Au.csv,Type5,8,Statistics
-3.25,MeO-2PACz,Au,Vbr_stats_Au.csv,Type5,8,Statistics
-2.52,MeO-2PACz,Au,Vbr_stats_Au.csv,Type5,8,Statistics
-2.57,MeO-2PACz,Au,Vbr_stats_Au.csv,Type5,8,Statistics
-2.83,MeO-2PACz,Au,Vbr_stats_Au.csv,Type5,8,Statistics
-2.57,MeO-2PACz,Au,Vbr_stats_Au.csv,Type5,8,Statistics
-3.2,MeO-2PACz,Au,Vbr_stats_Au.csv,Type5,8,Statistics
-3.43,MeO-2PACz,Au,Vbr_stats_Au.csv,Type5,8,Statistics
-3.3,MeO-2PACz,Au,Vbr_stats_Au.csv,Type5,8,Statistics
-2.59,MeO-2PACz,Au,Vbr_stats_Au.csv,Type5,8,Statistics
-2.43,MeO-2PACz,Au,Vbr_stats_Au.csv,Type5,8,Statistics
-1.65,MeO-2PACz,Au,Vbr_stats_Au.csv,Type5,8,Statistics
-2.41,MeO-2PACz,Au,Vbr_stats_Au.csv,Type5,8,Statistics
-3.3,MeO-2PACz,Au,Vbr_stats_Au.csv,Type5,8,Statistics
-2.71,MeO-2PACz,Au,Vbr_stats_Au.csv,Type5,8,Statistics
-2.14,MeO-2PACz,Au,Vbr_stats_Au.csv,Type5,8,Statistics
-2.73,MeO-2PACz,Au,Vbr_stats_Au.csv,Type5,8,Statistics
-3.87,NiOx,Au,Vbr_stats_Au.csv,Type5,8,Statistics
-3.61,NiOx,Au,Vbr_stats_Au.csv,Type5,8,Statistics
-3.24,NiOx,Au,Vbr_stats_Au.csv,Type5,8,Statistics
-3.39,NiOx,Au,Vbr_stats_Au.csv,Type5,8,Statistics
-3.83,NiOx,Au,Vbr_stats_Au.csv,Type5,8,Statistics
-4.65,NiOx,Au,Vbr_stats_Au.csv,Type5,8,Statistics
-4.78,NiOx,Au,Vbr_stats_Au.csv,Type5,8,Statistics
-3.29,NiOx,Au,Vbr_stats_Au.csv,Type5,8,Statistics
-3.77,NiOx,Au,Vbr_stats_Au.csv,Type5,8,Statistics
-3.69,NiOx,Au,Vbr_stats_Au.csv,Type5,8,Statistics
-3.96,NiOx,Au,Vbr_stats_Au.csv,Type5,8,Statistics
-4.49,NiOx,Au,Vbr_stats_Au.csv,Type5,8,Statistics
-4.42,NiOx,Au,Vbr_stats_Au.csv,Type5,8,Statistics
-3.33,NiOx,Au,Vbr_stats_Au.csv,Type5,8,Statistics
-3.22,NiOx,Au,Vbr_stats_Au.csv,Type5,8,Statistics
-3.3,NiOx,Au,Vbr_stats_Au.csv,Type5,8,Statistics
-3.48,NiOx,Au,Vbr_stats_Au.csv,Type5,8,Statistics
-3.43,NiOx,Au,Vbr_stats_Au.csv,Type5,8,Statistics
-3.53,NiOx,Au,Vbr_stats_Au.csv,Type5,8,Statistics
-3.68,NiOx,Au,Vbr_stats_Au.csv,Type5,8,Statistics
-3.12,NiOx,Au,Vbr_stats_Au.csv,Type5,8,Statistics
-3.83,NiOx,Au,Vbr_stats_Au.csv,Type5,8,Statistics
-4.65,NiOx,Au,Vbr_stats_Au.csv,Type5,8,Statistics
-3.2,NiOx,Au,Vbr_stats_Au.csv,Type5,8,Statistics
-3.45,NiOx,Au,Vbr_stats_Au.csv,Type5,8,Statistics
-3.9,NiOx,Au,Vbr_stats_Au.csv,Type5,8,Statistics
-3.49,PEDOT:PSS,Au,Vbr_stats_Au.csv,Type5,8,Statistics
-3.34,PEDOT:PSS,Au,Vbr_stats_Au.csv,Type5,8,Statistics
-3.22,PEDOT:PSS,Au,Vbr_stats_Au.csv,Type5,8,Statistics
-4.39,PEDOT:PSS,Au,Vbr_stats_Au.csv,Type5,8,Statistics
-3.37,PEDOT:PSS,Au,Vbr_stats_Au.csv,Type5,8,Statistics
-3.48,PEDOT:PSS,Au,Vbr_stats_Au.csv,Type5,8,Statistics
-3.75,PEDOT:PSS,Au,Vbr_stats_Au.csv,Type5,8,Statistics
-4.37,PEDOT:PSS,Au,Vbr_stats_Au.csv,Type5,8,Statistics
-3.62,PEDOT:PSS,Au,Vbr_stats_Au.csv,Type5,8,Statistics
-3.68,PEDOT:PSS,Au,Vbr_stats_Au.csv,Type5,8,Statistics
-3.92,PEDOT:PSS,Au,Vbr_stats_Au.csv,Type5,8,Statistics
-8.8,Poly-TPD,Au,Vbr_stats_Au.csv,Type5,8,Statistics
-5.55,Poly-TPD,Au,Vbr_stats_Au.csv,Type5,8,Statistics
-5.87,Poly-TPD,Au,Vbr_stats_Au.csv,Type5,8,Statistics
-11.42,Poly-TPD,Au,Vbr_stats_Au.csv,Type5,8,Statistics
-8.01,Poly-TPD,Au,Vbr_stats_Au.csv,Type5,8,Statistics
-6.88,Poly-TPD,Au,Vbr_stats_Au.csv,Type5,8,Statistics
-10.46,Poly-TPD,Au,Vbr_stats_Au.csv,Type5,8,Statistics
-10.06,Poly-TPD,Au,Vbr_stats_Au.csv,Type5,8,Statistics
-10.41,Poly-TPD,Au,Vbr_stats_Au.csv,Type5,8,Statistics
-9.61,Poly-TPD,Au,Vbr_stats_Au.csv,Type5,8,Statistics
-10.48,Poly-TPD,Au,Vbr_stats_Au.csv,Type5,8,Statistics
-10.89,Poly-TPD,Au,Vbr_stats_Au.csv,Type5,8,Statistics
-9.65,Poly-TPD,Au,Vbr_stats_Au.csv,Type5,8,Statistics
-10.64,Poly-TPD,Au,Vbr_stats_Au.csv,Type5,8,Statistics
-9.18,Poly-TPD,Au,Vbr_stats_Au.csv,Type5,8,Statistics
-9.45,Poly-TPD,Au,Vbr_stats_Au.csv,Type5,8,Statistics
-8.05,Poly-TPD,Au,Vbr_stats_Au.csv,Type5,8,Statistics
-10.02,Poly-TPD,Au,Vbr_stats_Au.csv,Type5,8,Statistics
-10.14,Poly-TPD,Au,Vbr_stats_Au.csv,Type5,8,Statistics
-10.72,Poly-TPD,Au,Vbr_stats_Au.csv,Type5,8,Statistics
-10.32,Poly-TPD,Au,Vbr_stats_Au.csv,Type5,8,Statistics
-10.57,Poly-TPD,Au,Vbr_stats_Au.csv,Type5,8,Statistics
-15.56,PTAA,Au,Vbr_stats_Au.csv,Type5,8,Statistics
-15.42,PTAA,Au,Vbr_stats_Au.csv,Type5,8,Statistics
-14.04,PTAA,Au,Vbr_stats_Au.csv,Type5,8,Statistics
-15.54,PTAA,Au,Vbr_stats_Au.csv,Type5,8,Statistics
-14.64,PTAA,Au,Vbr_stats_Au.csv,Type5,8,Statistics
-14.84,PTAA,Au,Vbr_stats_Au.csv,Type5,8,Statistics
-14.52,PTAA,Au,Vbr_stats_Au.csv,Type5,8,Statistics
-14.32,PTAA,Au,Vbr_stats_Au.csv,Type5,8,Statistics
-15.38,PTAA,Au,Vbr_stats_Au.csv,Type5,8,Statistics
-15.98,PTAA,Au,Vbr_stats_Au.csv,Type5,8,Statistics
-14.78,PTAA,Au,Vbr_stats_Au.csv,Type5,8,Statistics
-15.68,PTAA,Au,Vbr_stats_Au.csv,Type5,8,Statistics
-15.95,PTAA,Au,Vbr_stats_Au.csv,Type5,8,Statistics
-16.59,PTAA,Au,Vbr_stats_Au.csv,Type5,8,Statistics
-16.77,PTAA,Au,Vbr_stats_Au.csv,Type5,8,Statistics
-16.74,PTAA,Au,Vbr_stats_Au.csv,Type5,8,Statistics
-17.08,PTAA,Au,Vbr_stats_Au.csv,Type5,8,Statistics
-14.06,PTAA,Au,Vbr_stats_Au.csv,Type5,8,Statistics
-14.08,PTAA,Au,Vbr_stats_Au.csv,Type5,8,Statistics
-14.35,PTAA,Au,Vbr_stats_Au.csv,Type5,8,Statistics
-14.82,PTAA,Au,Vbr_stats_Au.csv,Type5,8,Statistics
-16.25,PTAA,Au,Vbr_stats_Au.csv,Type5,8,Statistics
-13.66,PTAA,Au,Vbr_stats_Au.csv,Type5,8,Statistics
-13.86,PTAA,Au,Vbr_stats_Au.csv,Type5,8,Statistics
-16.07,PTAA,Au,Vbr_stats_Au.csv,Type5,8,Statistics
-15.4,PTAA,Au,Vbr_stats_Au.csv,Type5,8,Statistics
-16.2,PTAA,Au,Vbr_stats_Au.csv,Type5,8,Statistics
-14.64,PTAA,Au,Vbr_stats_Au.csv,Type5,8,Statistics
-14.52,PTAA,Au,Vbr_stats_Au.csv,Type5,8,Statistics
-17.62,PTAA,Au,Vbr_stats_Au.csv,Type5,8,Statistics
-17.3,PTAA,Au,Vbr_stats_Au.csv,Type5,8,Statistics
-16.78,PTAA,Au,Vbr_stats_Au.csv,Type5,8,Statistics
-18.19,PTAA,Au,Vbr_stats_Au.csv,Type5,8,Statistics
-17.32,PTAA,Au,Vbr_stats_Au.csv,Type5,8,Statistics
-17.12,PTAA,Au,Vbr_stats_Au.csv,Type5,8,Statistics
-15.01,PTAA,Au,Vbr_stats_Au.csv,Type5,8,Statistics
-12.51,PTAA,Au,Vbr_stats_Au.csv,Type5,8,Statistics
-11.54,PTAA,Au,Vbr_stats_Au.csv,Type5,8,Statistics
-16.8,PTAA,Au,Vbr_stats_Au.csv,Type5,8,Statistics
-11.4,PTAA,Au,Vbr_stats_Au.csv,Type5,8,Statistics
-16.28,PTAA,Au,Vbr_stats_Au.csv,Type5,8,Statistics
-15.68,PTAA,Au,Vbr_stats_Au.csv,Type5,8,Statistics

File: Week08/results/perovai_type5_summary_week08.csv
Electrode,HTL,n,mean,std,median,q10,q90,vbr_min,vbr_max
Ag,MeO-2PACz,29,-1.0282758620689656,0.5134134296584912,-0.89,-1.588,-0.476,-2.69,-0.33
Ag,NiOx,22,-1.8218181818181818,0.4016470419663841,-1.86,-2.009,-1.3879999999999997,-3.03,-0.87
Ag,PEDOT:PSS,25,-2.9336,0.45778342768897456,-2.71,-3.524,-2.534,-4.0,-2.29
Ag,PTAA,30,-7.595333333333333,0.9371443539977635,-7.375,-8.732,-6.587,-9.86,-6.06
Ag,Poly-TPD,26,-5.297307692307692,1.8720738397666,-5.475,-6.77,-2.5149999999999997,-9.3,-1.32
Au,MeO-2PACz,30,-2.2766666666666664,0.7556880095754411,-2.42,-3.255,-0.859,-3.43,-0.73
Au,NiOx,26,-3.735,0.49266824537410575,-3.645,-4.57,-3.2300000000000004,-4.78,-3.12
Au,PEDOT:PSS,11,-3.693636363636364,0.392893693695196,-3.62,-4.37,-3.34,-4.39,-3.22
Au,PTAA,42,-15.364047619047618,1.5166861493815724,-15.48,-17.116,-13.878,-18.19,-11.4
Au,Poly-TPD,22,-9.417272727272728,1.6090937461759913,-10.04,-10.712,-6.992999999999998,-11.42,-5.55

File: Week08/results/vbr_Ag_summary_sync.csv
HTL,Vbr_knee,Vbr_20mA
MeO2PACz,-1.5,-0.7819245857038992
NiOx,-3.940000057,-2.7068669137965893
PEDOT,-3.440000057,-2.700465104836742
polyTPD,-10.0,-6.621024429232861
PTAA,-10.0,-8.443883974548864

File: Week08/results/vbr_Au_summary.csv
HTL,Vbr_knee,Vbr_20mA
MeO2PACz,-3.639499903,-2.7203816738128275
NiOx,-5.299499989,-4.538829346965563
PEDOT,-10.0,-4.320927254041523
PTAA,-20.0,-15.498513686074363
polyTPD,-13.5,-11.542339999069121

File: Week08/results/vbr_Au_vs_Ag_comparison.csv
HTL,Vbr_knee_Ag,Vbr_20mA_Ag,Vbr_knee_Au,Vbr_20mA_Au,ΔVbr_knee,ΔVbr_20mA
MeO2PACz,-1.5,-0.7819245857038992,-3.639499903,-2.7203816738128275,-2.139499903,-1.9384570881089283
NiOx,-3.940000057,-2.7068669137965893,-5.299499989,-4.538829346965563,-1.3594999319999999,-1.8319624331689734
PEDOT,-3.440000057,-2.700465104836742,-10.0,-4.320927254041523,-6.559999942999999,-1.6204621492047813
polyTPD,-10.0,-6.621024429232861,-13.5,-11.54233999906912,-3.5,-4.921315569836258
PTAA,-10.0,-8.443883974548864,-20.0,-15.498513686074364,-10.0,-7.0546297115255

File: Week08/results/vbr_master_Ag_Au.csv
HTL,SourceFile,Vbr_knee,Vbr_20mA,Electrode
MeO2PACz,MeO2PACz_Ag_scan_10V.csv,-1.5,-0.7819245857038992,Ag
NiOx,NiOx_Ag_scan_10V.csv,-3.940000057,-2.7068669137965893,Ag
PEDOT,PEDOT_Ag_scan_10V.csv,-3.440000057,-2.700465104836742,Ag
polyTPD,polyTPD_Ag_scan_10V.csv,-10.0,-6.621024429232861,Ag
PTAA,PTAA_Ag_scan_10V.csv,-10.0,-8.443883974548864,Ag
MeO2PACz,..\raw_csv\type3_breakdown_Au\MeO2PACz_Au_scan_20V.csv,-3.639499903,-2.7203816738128275,
NiOx,..\raw_csv\type3_breakdown_Au\NiOx_Au_scan_20V.csv,-5.299499989,-4.538829346965563,
PEDOT,..\raw_csv\type3_breakdown_Au\PEDOT_Au_scan_20V.csv,-10.0,-4.320927254041523,
PTAA,..\raw_csv\type3_breakdown_Au\PTAA_Au_scan_20V.csv,-20.0,-15.498513686074364,
polyTPD,..\raw_csv\type3_breakdown_Au\PolyTPD_Au_scan_20V.csv,-13.5,-11.54233999906912,
