Repository: Mazhar-PerovAI/PerovAI_Course

Au reverse-bias analysis outputs

Files:
- Au_curves_cleaned.csv : cleaned JV curves used for analysis
- vbr_Au_all.csv        : per-device Vbr values
- vbr_Au_summary.csv    : per-HTL average Vbr values
- Vbr_knee_Au.png       : bar plot using knee definition
- Vbr_20mA_Au.png       : bar plot using 20 mA definition
- Au_extraction_parameters.json : parameters used for Vbr extraction

Definitions:
- Vbr_knee : knee point where slope of log(|J|) increases sharply
- Vbr_20mA : voltage where |J| crosses 20 mA/cm^2 from below

File: Week08/results/perovai_features_master_week08.csv
HTL,Electrode,feature,value,architecture,bandgap_eV
MeO-2PACz,Ag,Vbr_mean,-1.0282758620689656,PIN,1.67
MeO-2PACz,Ag,Vbr_std,0.5134134296584912,PIN,1.67
MeO-2PACz,Ag,Vbr_median,-0.89,PIN,1.67
MeO-2PACz,Au,Vbr_mean,-2.2766666666666664,PIN,1.67
MeO-2PACz,Au,Vbr_std,0.7556880095754411,PIN,1.67
MeO-2PACz,Au,Vbr_median,-2.42,PIN,1.67
NiOx,Ag,Vbr_mean,-1.8218181818181818,PIN,1.67
NiOx,Ag,Vbr_std,0.4016470419663841,PIN,1.67
NiOx,Ag,Vbr_median,-1.86,PIN,1.67
NiOx,Au,Vbr_mean,-3.735,PIN,1.67
NiOx,Au,Vbr_std,0.49266824537410575,PIN,1.67
NiOx,Au,Vbr_median,-3.645,PIN,1.67
PEDOT:PSS,Ag,Vbr_mean,-2.9336,PIN,1.67
PEDOT:PSS,Ag,Vbr_std,0.45778342768897456,PIN,1.67
PEDOT:PSS,Ag,Vbr_median,-2.71,PIN,1.67
PEDOT:PSS,Au,Vbr_mean,-3.693636363636364,PIN,1.67
PEDOT:PSS,Au,Vbr_std,0.392893693695196,PIN,1.67
PEDOT:PSS,Au,Vbr_median,-3.62,PIN,1.67
PTAA,Ag,Vbr_mean,-7.595333333333333,PIN,1.67
PTAA,Ag,Vbr_std,0.9371443539977635,PIN,1.67
PTAA,Ag,Vbr_median,-7.375,PIN,1.67
PTAA,Au,Vbr_mean,-15.364047619047618,PIN,1.67
PTAA,Au,Vbr_std,1.5166861493815724,PIN,1.67
PTAA,Au,Vbr_median,-15.48,PIN,1.67
Poly-TPD,Ag,Vbr_mean,-5.297307692307692,PIN,1.67
Poly-TPD,Ag,Vbr_std,1.8720738397666,PIN,1.67
Poly-TPD,Ag,Vbr_median,-5.475,PIN,1.67
Poly-TPD,Au,Vbr_mean,-9.417272727272728,PIN,1.67
Poly-TPD,Au,Vbr_std,1.6090937461759913,PIN,1.67
Poly-TPD,Au,Vbr_median,-10.04,PIN,1.67
PTAA,Au,Vbr_thickness_slope,-0.13354838709677422,PIN,1.67
Poly-TPD,Au,Vbr_thickness_slope,-0.26799999999999996,PIN,1.67

File: Week08/results/perovai_type1_timeseries_week08.csv (part 1 of 2)
MeasuredVoltage,MeasuredCurrent,StressMode,StressVoltage,StressDuration_s,HTL,Electrode,Type,Week,SourceFile,TimeIndex,AbsCurrent,LogAbsCurrent
-0.200000003,21.68107903,constant,0.8,3600,MeO2PACz,Ag,Type1,8,MeO2PACz_Ag_1h_0p8V.csv,0.0,21.68107903,1.3360808925133862
-0.180000007,21.56565568,constant,0.8,3600,MeO2PACz,Ag,Type1,8,MeO2PACz_Ag_1h_0p8V.csv,1.0,21.56565568,1.3337626669480613
-0.159999996,21.45751664,constant,0.8,3600,MeO2PACz,Ag,Type1,8,MeO2PACz_Ag_1h_0p8V.csv,2.0,21.45751664,1.3315794580065479
-0.140000001,21.34268693,constant,0.8,3600,MeO2PACz,Ag,Type1,8,MeO2PACz_Ag_1h_0p8V.csv,3.0,21.34268693,1.3292490939004942
-0.119999997,21.2169057,constant,0.8,3600,MeO2PACz,Ag,Type1,8,MeO2PACz_Ag_1h_0p8V.csv,4.0,21.2169057,1.3266820461548745
-0.100000001,21.12356657,constant,0.8,3600,MeO2PACz,Ag,Type1,8,MeO2PACz_Ag_1h_0p8V.csv,5.0,21.12356657,1.3247672477317116
-0.079999998,21.02270542,constant,0.8,3600,MeO2PACz,Ag,Type1,8,MeO2PACz_Ag_1h_0p8V.csv,6.0,21.02270542,1.3226886048323714
-0.059999999,20.92648931,constant,0.8,3600,MeO2PACz,Ag,Type1,8,MeO2PACz_Ag_1h_0p8V.csv,7.0,20.92648931,1.3206963759380648
-0.039999999,20.83004834,constant,0.8,3600,MeO2PACz,Ag,Type1,8,MeO2PACz_Ag_1h_0p8V.csv,8.0,20.83004834,1.3186902778308562
-0.02,20.7410947,constant,0.8,3600,MeO2PACz,Ag,Type1,8,MeO2PACz_Ag_1h_0p8V.csv,9.0,20.7410947,1.3168316744280064
0.0,20.65408516,constant,0.8,3600,MeO2PACz,Ag,Type1,8,MeO2PACz_Ag_1h_0p8V.csv,10.0,20.65408516,1.315005963373196
0.02,20.56964037,constant,0.8,3600,MeO2PACz,Ag,Type1,8,MeO2PACz_Ag_1h_0p8V.csv,11.0,20.56964037,1.3132266987800156
0.039999999,20.48606162,constant,0.8,3600,MeO2PACz,Ag,Type1,8,MeO2PACz_Ag_1h_0p8V.csv,12.0,20.48606162,1.3114584747180422
0.059999999,20.40295316,constant,0.8,3600,MeO2PACz,Ag,Type1,8,MeO2PACz_Ag_1h_0p8V.csv,13.0,20.40295316,1.3096930325584126
0.079999998,20.32344638,constant,0.8,3600,MeO2PACz,Ag,Type1,8,MeO2PACz_Ag_1h_0p8V.csv,14.0,20.32344638,1.3079973560398963
0.100000001,20.24045227,constant,0.8,3600,MeO2PACz,Ag,Type1,8,MeO2PACz_Ag_1h_0p8V.csv,15.0,20.24045227,1.3062202125454851
0.119999997,20.15653559,constant,0.8,3600,MeO2PACz,Ag,Type1,8,MeO2PACz_Ag_1h_0p8V.csv,16.0,20.15653559,1.3044158897276634
0.140000001,20.07867224,constant,0.8,3600,MeO2PACz,Ag,Type1,8,MeO2PACz_Ag_1h_0p8V.csv,17.0,20.07867224,1.3027349904713632
0.159999996,19.98867908,constant,0.8,3600,MeO2PACz,Ag,Type1,8,MeO2PACz_Ag_1h_0p8V.csv,18.0,19.98867908,1.300784095429409
0.180000007,19.90237241,constant,0.8,3600,MeO2PACz,Ag,Type1,8,MeO2PACz_Ag_1h_0p8V.csv,19.0,19.90237241,1.2989048484496588
0.200000003,19.82623731,constant,0.8,3600,MeO2PACz,Ag,Type1,8,MeO2PACz_Ag_1h_0p8V.csv,20.0,19.82623731,1.297240300179892
0.219999999,19.75943727,constant,0.8,3600,MeO2PACz,Ag,Type1,8,MeO2PACz_Ag_1h_0p8V.csv,21.0,19.75943727,1.2957745721554825
0.239999995,19.67184695,constant,0.8,3600,MeO2PACz,Ag,Type1,8,MeO2PACz_Ag_1h_0p8V.csv,22.0,19.67184695,1.2938451368879031
0.25999999,19.58539765,constant,0.8,3600,MeO2PACz,Ag,Type1,8,MeO2PACz_Ag_1h_0p8V.csv,23.0,19.58539765,1.2919323936465517
0.280000001,19.51397955,constant,0.8,3600,MeO2PACz,Ag,Type1,8,MeO2PACz_Ag_1h_0p8V.csv,24.0,19.51397955,1.2903458455502883
0.300000012,19.42687365,constant,0.8,3600,MeO2PACz,Ag,Type1,8,MeO2PACz_Ag_1h_0p8V.csv,25.0,19.42687365,1.2884029156093262
0.319999993,19.33717474,constant,0.8,3600,MeO2PACz,Ag,Type1,8,MeO2PACz_Ag_1h_0p8V.csv,26.0,19.33717474,1.2863930217622712
0.340000004,19.24934414,constant,0.8,3600,MeO2PACz,Ag,Type1,8,MeO2PACz_Ag_1h_0p8V.csv,27.0,19.24934414,1.284415936920001
0.360000014,19.15018295,constant,0.8,3600,MeO2PACz,Ag,Type1,8,MeO2PACz_Ag_1h_0p8V.csv,28.0,19.15018295,1.2821729273506062
0.379999995,19.07272051,constant,0.8,3600,MeO2PACz,Ag,Type1,8,MeO2PACz_Ag_1h_0p8V.csv,29.0,19.07272051,1.2804126447317496
0.400000006,18.98127666,constant,0.8,3600,MeO2PACz,Ag,Type1,8,MeO2PACz_Ag_1h_0p8V.csv,30.0,18.98127666,1.2783254192704827
0.419999987,18.89609688,constant,0.8,3600,MeO2PACz,Ag,Type1,8,MeO2PACz_Ag_1h_0p8V.csv,31.0,18.89609688,1.2763721069193041
0.439999998,18.80039603,constant,0.8,3600,MeO2PACz,Ag,Type1,8,MeO2PACz_Ag_1h_0p8V.csv,32.0,18.80039603,1.2741669977884895
0.460000008,18.68500352,constant,0.8,3600,MeO2PACz,Ag,Type1,8,MeO2PACz_Ag_1h_0p8V.csv,33.0,18.68500352,1.2714931840240682
0.479999989,18.59859791,constant,0.8,3600,MeO2PACz,Ag,Type1,8,MeO2PACz_Ag_1h_0p8V.csv,34.0,18.59859791,1.269480205375577
0.5,18.49272036,constant,0.8,3600,MeO2PACz,Ag,Type1,8,MeO2PACz_Ag_1h_0p8V.csv,35.0,18.49272036,1.2670008024987869
0.519999981,18.38690577,constant,0.8,3600,MeO2PACz,Ag,Type1,8,MeO2PACz_Ag_1h_0p8V.csv,36.0,18.38690577,1.2645086504101857
0.540000021,18.29696915,constant,0.8,3600,MeO2PACz,Ag,Type1,8,MeO2PACz_Ag_1h_0p8V.csv,37.0,18.29696915,1.2623791558501258
0.560000002,18.18885581,constant,0.8,3600,MeO2PACz,Ag,Type1,8,MeO2PACz_Ag_1h_0p8V.csv,38.0,18.18885581,1.259805380174088
0.579999983,18.09677591,constant,0.8,3600,MeO2PACz,Ag,Type1,8,MeO2PACz_Ag_1h_0p8V.csv,39.0,18.09677591,1.2576012086380588
0.600000024,17.7843858,constant,0.8,3600,MeO2PACz,Ag,Type1,8,MeO2PACz_Ag_1h_0p8V.csv,40.0,17.7843858,1.250038871048786
0.620000005,17.90112493,constant,0.8,3600,MeO2PACz,Ag,Type1,8,MeO2PACz_Ag_1h_0p8V.csv,41.0,17.90112493,1.2528803234924566
0.639999986,17.77837872,constant,0.8,3600,MeO2PACz,Ag,Type1,8,MeO2PACz_Ag_1h_0p8V.csv,42.0,17.77837872,1.2498921534492837
0.660000026,17.64440859,constant,0.8,3600,MeO2PACz,Ag,Type1,8,MeO2PACz_Ag_1h_0p8V.csv,43.0,17.64440859,1.2466071061661097
0.680000007,17.47054629,constant,0.8,3600,MeO2PACz,Ag,Type1,8,MeO2PACz_Ag_1h_0p8V.csv,44.0,17.47054629,1.2423064852609758
0.699999988,17.3246802,constant,0.8,3600,MeO2PACz,Ag,Type1,8,MeO2PACz_Ag_1h_0p8V.csv,45.0,17.3246802,1.2386652266476033
0.720000029,17.17804701,constant,0.8,3600,MeO2PACz,Ag,Type1,8,MeO2PACz_Ag_1h_0p8V.csv,46.0,17.17804701,1.2349737869365003
0.74000001,16.98909569,constant,0.8,3600,MeO2PACz,Ag,Type1,8,MeO2PACz_Ag_1h_0p8V.csv,47.0,16.98909569,1.230170262514667
0.75999999,16.77897888,constant,0.8,3600,MeO2PACz,Ag,Type1,8,MeO2PACz_Ag_1h_0p8V.csv,48.0,16.77897888,1.2247655274199272
0.779999971,16.53289411,constant,0.8,3600,MeO2PACz,Ag,Type1,8,MeO2PACz_Ag_1h_0p8V.csv,49.0,16.53289411,1.2183488842078647
0.800000012,16.26445143,constant,0.8,3600,MeO2PACz,Ag,Type1,8,MeO2PACz_Ag_1h_0p8V.csv,50.0,16.26445143,1.2112394199383583
0.819999993,15.94468964,constant,0.8,3600,MeO2PACz,Ag,Type1,8,MeO2PACz_Ag_1h_0p8V.csv,51.0,15.94468964,1.2026160702385642
0.839999974,15.53899894,constant,0.8,3600,MeO2PACz,Ag,Type1,8,MeO2PACz_Ag_1h_0p8V.csv,52.0,15.53899894,1.1914230370901586
0.860000014,15.00208274,constant,0.8,3600,MeO2PACz,Ag,Type1,8,MeO2PACz_Ag_1h_0p8V.csv,53.0,15.00208274,1.1761515563978888
0.879999995,14.38607479,constant,0.8,3600,MeO2PACz,Ag,Type1,8,MeO2PACz_Ag_1h_0p8V.csv,54.0,14.38607479,1.1579423138011475
0.899999976,13.62041919,constant,0.8,3600,MeO2PACz,Ag,Type1,8,MeO2PACz_Ag_1h_0p8V.csv,55.0,13.62041919,1.1341904739157276
0.920000017,12.72368713,constant,0.8,3600,MeO2PACz,Ag,Type1,8,MeO2PACz_Ag_1h_0p8V.csv,56.0,12.72368713,1.1046129814860315
0.939999998,11.62973132,constant,0.8,3600,MeO2PACz,Ag,Type1,8,MeO2PACz_Ag_1h_0p8V.csv,57.0,11.62973132,1.0655696814391127
0.959999979,10.31087807,constant,0.8,3600,MeO2PACz,Ag,Type1,8,MeO2PACz_Ag_1h_0p8V.csv,58.0,10.31087807,1.0132956512342541
0.980000019,8.68157754,constant,0.8,3600,MeO2PACz,Ag,Type1,8,MeO2PACz_Ag_1h_0p8V.csv,59.0,8.68157754,0.9385986485751915
1.0,6.720870471,constant,0.8,3600,MeO2PACz,Ag,Type1,8,MeO2PACz_Ag_1h_0p8V.csv,60.0,6.720870471,0.8274255255394909
1.019999981,4.236453465,constant,0.8,3600,MeO2PACz,Ag,Type1,8,MeO2PACz_Ag_1h_0p8V.csv,61.0,4.236453465,0.6270024403970001
1.039999962,0.963177536,constant,0.8,3600,MeO2PACz,Ag,Type1,8,MeO2PACz_Ag_1h_0p8V.csv,62.0,0.963177536,-0.01629365448191566
1.059999943,-3.439132507,constant,0.8,3600,MeO2PACz,Ag,Type1,8,MeO2PACz_Ag_1h_0p8V.csv,63.0,3.439132507,0.5364489092865544
1.080000043,-8.741117681,constant,0.8,3600,MeO2PACz,Ag,Type1,8,MeO2PACz_Ag_1h_0p8V.csv,64.0,8.741117681,0.941566967198567
1.100000024,-15.86234571,constant,0.8,3600,MeO2PACz,Ag,Type1,8,MeO2PACz_Ag_1h_0p8V.csv,65.0,15.86234571,1.2003674108514013
1.120000005,-24.79659204,constant,0.8,3600,MeO2PACz,Ag,Type1,8,MeO2PACz_Ag_1h_0p8V.csv,66.0,24.79659204,1.3943919969757872
1.139999986,-29.98072309,constant,0.8,3600,MeO2PACz,Ag,Type1,8,MeO2PACz_Ag_1h_0p8V.csv,67.0,29.98072309,1.4768421031835135
1.159999967,-29.98162511,constant,0.8,3600,MeO2PACz,Ag,Type1,8,MeO2PACz_Ag_1h_0p8V.csv,68.0,29.98162511,1.4768551694599468
1.179999948,-29.97990587,constant,0.8,3600,MeO2PACz,Ag,Type1,8,MeO2PACz_Ag_1h_0p8V.csv,69.0,29.97990587,1.4768302649442333
1.200000048,-29.97971056,constant,0.8,3600,MeO2PACz,Ag,Type1,8,MeO2PACz_Ag_1h_0p8V.csv,70.0,29.97971056,1.4768274356381
-0.200000003,20.48032883,constant,0.8,54000,MeO2PACz,Ag,Type1,8,MeO2PACz_Ag_15h_0p8V.csv,0.0,20.48032883,1.3113369253673821
-0.180000007,20.48562857,constant,0.8,54000,MeO2PACz,Ag,Type1,8,MeO2PACz_Ag_15h_0p8V.csv,1.0,20.48562857,1.311449294172914
-0.159999996,20.4830209,constant,0.8,54000,MeO2PACz,Ag,Type1,8,MeO2PACz_Ag_15h_0p8V.csv,2.0,20.4830209,1.311394008157497
-0.140000001,20.47782069,constant,0.8,54000,MeO2PACz,Ag,Type1,8,MeO2PACz_Ag_15h_0p8V.csv,3.0,20.47782069,1.3112837358861231
-0.119999997,20.47585423,constant,0.8,54000,MeO2PACz,Ag,Type1,8,MeO2PACz_Ag_15h_0p8V.csv,4.0,20.47585423,1.3112420291172353
-0.100000001,20.47122593,constant,0.8,54000,MeO2PACz,Ag,Type1,8,MeO2PACz_Ag_15h_0p8V.csv,5.0,20.47122593,1.3111438514131744
-0.079999998,20.46789014,constant,0.8,54000,MeO2PACz,Ag,Type1,8,MeO2PACz_Ag_15h_0p8V.csv,6.0,20.46789014,1.3110730772816348
-0.059999999,20.4633664,constant,0.8,54000,MeO2PACz,Ag,Type1,8,MeO2PACz_Ag_15h_0p8V.csv,7.0,20.4633664,1.3109770804570298
-0.039999999,20.4587507,constant,0.8,54000,MeO2PACz,Ag,Type1,8,MeO2PACz_Ag_15h_0p8V.csv,8.0,20.4587507,1.3108791103034512
-0.02,20.45491227,constant,0.8,54000,MeO2PACz,Ag,Type1,8,MeO2PACz_Ag_15h_0p8V.csv,9.0,20.45491227,1.3107976211943384
0.0,20.45107887,constant,0.8,54000,MeO2PACz,Ag,Type1,8,MeO2PACz_Ag_15h_0p8V.csv,10.0,20.45107887,1.3107162236080523
0.02,20.44488976,constant,0.8,54000,MeO2PACz,Ag,Type1,8,MeO2PACz_Ag_15h_0p8V.csv,11.0,20.44488976,1.3105847731775415
0.039999999,20.44137634,constant,0.8,54000,MeO2PACz,Ag,Type1,8,MeO2PACz_Ag_15h_0p8V.csv,12.0,20.44137634,1.3105101339860559
0.059999999,20.43728217,constant,0.8,54000,MeO2PACz,Ag,Type1,8,MeO2PACz_Ag_15h_0p8V.csv,13.0,20.43728217,1.3104231411389498
0.079999998,20.43266522,constant,0.8,54000,MeO2PACz,Ag,Type1,8,MeO2PACz_Ag_15h_0p8V.csv,14.0,20.43266522,1.3103250193626959
0.100000001,20.42891119,constant,0.8,54000,MeO2PACz,Ag,Type1,8,MeO2PACz_Ag_15h_0p8V.csv,15.0,20.42891119,1.3102452204581188
0.119999997,20.42460413,constant,0.8,54000,MeO2PACz,Ag,Type1,8,MeO2PACz_Ag_15h_0p8V.csv,16.0,20.42460413,1.3101536478047784
0.140000001,20.41992292,constant,0.8,54000,MeO2PACz,Ag,Type1,8,MeO2PACz_Ag_15h_0p8V.csv,17.0,20.41992292,1.310054098424371
0.159999996,20.41633392,constant,0.8,54000,MeO2PACz,Ag,Type1,8,MeO2PACz_Ag_15h_0p8V.csv,18.0,20.41633392,1.309977760237666
0.180000007,20.41215913,constant,0.8,54000,MeO2PACz,Ag,Type1,8,MeO2PACz_Ag_15h_0p8V.csv,19.0,20.41215913,1.3098889453865221
0.200000003,20.40796293,constant,0.8,54000,MeO2PACz,Ag,Type1,8,MeO2PACz_Ag_15h_0p8V.csv,20.0,20.40796293,1.309799656750461
0.219999999,20.40240116,constant,0.8,54000,MeO2PACz,Ag,Type1,8,MeO2PACz_Ag_15h_0p8V.csv,21.0,20.40240116,1.3096812826026527
0.239999995,20.39820874,constant,0.8,54000,MeO2PACz,Ag,Type1,8,MeO2PACz_Ag_15h_0p8V.csv,22.0,20.39820874,1.3095920317369132
0.25999999,20.39387901,constant,0.8,54000,MeO2PACz,Ag,Type1,8,MeO2PACz_Ag_15h_0p8V.csv,23.0,20.39387901,1.309499838473081
0.280000001,20.3887317,constant,0.8,54000,MeO2PACz,Ag,Type1,8,MeO2PACz_Ag_15h_0p8V.csv,24.0,20.3887317,1.3093902109478937
0.300000012,20.38463376,constant,0.8,54000,MeO2PACz,Ag,Type1,8,MeO2PACz_Ag_15h_0p8V.csv,25.0,20.38463376,1.3093029131388951
0.319999993,20.37957715,constant,0.8,54000,MeO2PACz,Ag,Type1,8,MeO2PACz_Ag_15h_0p8V.csv,26.0,20.37957715,1.3091951687335814
0.340000004,20.37563416,constant,0.8,54000,MeO2PACz,Ag,Type1,8,MeO2PACz_Ag_15h_0p8V.csv,27.0,20.37563416,1.309111134385609
0.360000014,20.36869927,constant,0.8,54000,MeO2PACz,Ag,Type1,8,MeO2PACz_Ag_15h_0p8V.csv,28.0,20.36869927,1.3089632961840727
0.379999995,20.36278856,constant,0.8,54000,MeO2PACz,Ag,Type1,8,MeO2PACz_Ag_15h_0p8V.csv,29.0,20.36278856,1.3088372517456404
0.400000006,20.35692194,constant,0.8,54000,MeO2PACz,Ag,Type1,8,MeO2PACz_Ag_15h_0p8V.csv,30.0,20.35692194,1.3087121113318387
0.419999987,20.35137278,constant,0.8,54000,MeO2PACz,Ag,Type1,8,MeO2PACz_Ag_15h_0p8V.csv,31.0,20.35137278,1.3085937094386333
0.439999998,20.34604532,constant,0.8,54000,MeO2PACz,Ag,Type1,8,MeO2PACz_Ag_15h_0p8V.csv,32.0,20.34604532,1.3084800075576943
0.460000008,20.3402102,constant,0.8,54000,MeO2PACz,Ag,Type1,8,MeO2PACz_Ag_15h_0p8V.csv,33.0,20.3402102,1.3083554367215677
0.479999989,20.335917,constant,0.8,54000,MeO2PACz,Ag,Type1,8,MeO2PACz_Ag_15h_0p8V.csv,34.0,20.335917,1.3082637606843004
0.5,20.32748302,constant,0.8,54000,MeO2PACz,Ag,Type1,8,MeO2PACz_Ag_15h_0p8V.csv,35.0,20.32748302,1.3080836069821986
0.519999981,20.32077111,constant,0.8,54000,MeO2PACz,Ag,Type1,8,MeO2PACz_Ag_15h_0p8V.csv,36.0,20.32077111,1.3079401840694675
0.540000021,20.31426832,constant,0.8,54000,MeO2PACz,Ag,Type1,8,MeO2PACz_Ag_15h_0p8V.csv,37.0,20.31426832,1.3078011845322426
0.560000002,20.30604598,constant,0.8,54000,MeO2PACz,Ag,Type1,8,MeO2PACz_Ag_15h_0p8V.csv,38.0,20.30604598,1.3076253652654315
0.579999983,20.29560146,constant,0.8,54000,MeO2PACz,Ag,Type1,8,MeO2PACz_Ag_15h_0p8V.csv,39.0,20.29560146,1.3074019261791894
0.600000024,20.28588002,constant,0.8,54000,MeO2PACz,Ag,Type1,8,MeO2PACz_Ag_15h_0p8V.csv,40.0,20.28588002,1.3071938525616313
0.620000005,20.27233149,constant,0.8,54000,MeO2PACz,Ag,Type1,8,MeO2PACz_Ag_15h_0p8V.csv,41.0,20.27233149,1.3069036991344256
0.639999986,20.25714782,constant,0.8,54000,MeO2PACz,Ag,Type1,8,MeO2PACz_Ag_15h_0p8V.csv,42.0,20.25714782,1.3065782972533022
0.660000026,20.23901886,constant,0.8,54000,MeO2PACz,Ag,Type1,8,MeO2PACz_Ag_15h_0p8V.csv,43.0,20.23901886,1.3061894551251854
0.680000007,20.21671008,constant,0.8,54000,MeO2PACz,Ag,Type1,8,MeO2PACz_Ag_15h_0p8V.csv,44.0,20.21671008,1.305710483108741
0.699999988,20.19139304,constant,0.8,54000,MeO2PACz,Ag,Type1,8,MeO2PACz_Ag_15h_0p8V.csv,45.0,20.19139304,1.3051662827449866
0.720000029,20.16711276,constant,0.8,54000,MeO2PACz,Ag,Type1,8,MeO2PACz_Ag_15h_0p8V.csv,46.0,20.16711276,1.3046437265855988
0.74000001,20.11391762,constant,0.8,54000,MeO2PACz,Ag,Type1,8,MeO2PACz_Ag_15h_0p8V.csv,47.0,20.11391762,1.3034966670899975
0.75999999,20.06404693,constant,0.8,54000,MeO2PACz,Ag,Type1,8,MeO2PACz_Ag_15h_0p8V.csv,48.0,20.06404693,1.3024185349924533
0.779999971,19.98854553,constant,0.8,54000,MeO2PACz,Ag,Type1,8,MeO2PACz_Ag_15h_0p8V.csv,49.0,19.98854553,1.3007811937758489
0.800000012,19.88896666,constant,0.8,54000,MeO2PACz,Ag,Type1,8,MeO2PACz_Ag_15h_0p8V.csv,50.0,19.88896666,1.2986122197718195
0.819999993,19.75745333,constant,0.8,54000,MeO2PACz,Ag,Type1,8,MeO2PACz_Ag_15h_0p8V.csv,51.0,19.75745333,1.295730964767248
0.839999974,19.58107426,constant,0.8,54000,MeO2PACz,Ag,Type1,8,MeO2PACz_Ag_15h_0p8V.csv,52.0,19.58107426,1.2918365144756139
0.860000014,19.34771201,constant,0.8,54000,MeO2PACz,Ag,Type1,8,MeO2PACz_Ag_15h_0p8V.csv,53.0,19.34771201,1.286629614329174
0.879999995,19.0423202,constant,0.8,54000,MeO2PACz,Ag,Type1,8,MeO2PACz_Ag_15h_0p8V.csv,54.0,19.0423202,1.279719863644065
0.899999976,18.64431212,constant,0.8,54000,MeO2PACz,Ag,Type1,8,MeO2PACz_Ag_15h_0p8V.csv,55.0,18.64431212,1.2705463647654478
0.920000017,18.13896643,constant,0.8,54000,MeO2PACz,Ag,Type1,8,MeO2PACz_Ag_15h_0p8V.csv,56.0,18.13896643,1.258612537073489
0.939999998,17.50771451,constant,0.8,54000,MeO2PACz,Ag,Type1,8,MeO2PACz_Ag_15h_0p8V.csv,57.0,17.50771451,1.243229456189407
0.959999979,16.73935978,constant,0.8,54000,MeO2PACz,Ag,Type1,8,MeO2PACz_Ag_15h_0p8V.csv,58.0,16.73935978,1.2237388438068282
0.980000019,15.83026032,constant,0.8,54000,MeO2PACz,Ag,Type1,8,MeO2PACz_Ag_15h_0p8V.csv,59.0,15.83026032,1.1994880566844812
1.0,14.7664141,constant,0.8,54000,MeO2PACz,Ag,Type1,8,MeO2PACz_Ag_15h_0p8V.csv,60.0,14.7664141,1.1692750433670596
1.019999981,13.49733315,constant,0.8,54000,MeO2PACz,Ag,Type1,8,MeO2PACz_Ag_15h_0p8V.csv,61.0,13.49733315,1.1302479675900012
1.039999962,11.91428407,constant,0.8,54000,MeO2PACz,Ag,Type1,8,MeO2PACz_Ag_15h_0p8V.csv,62.0,11.91428407,1.076067950723125
1.059999943,9.796771597,constant,0.8,54000,MeO2PACz,Ag,Type1,8,MeO2PACz_Ag_15h_0p8V.csv,63.0,9.796771597,0.9910829830223947
1.080000043,6.775475155,constant,0.8,54000,MeO2PACz,Ag,Type1,8,MeO2PACz_Ag_15h_0p8V.csv,64.0,6.775475155,0.8309397571690067
1.100000024,2.357574978,constant,0.8,54000,MeO2PACz,Ag,Type1,8,MeO2PACz_Ag_15h_0p8V.csv,65.0,2.357574978,0.37246551368853714
1.120000005,-4.027651483,constant,0.8,54000,MeO2PACz,Ag,Type1,8,MeO2PACz_Ag_15h_0p8V.csv,66.0,4.027651483,0.6050518836481997
1.139999986,-13.36357244,constant,0.8,54000,MeO2PACz,Ag,Type1,8,MeO2PACz_Ag_15h_0p8V.csv,67.0,13.36357244,1.1259225722126653
1.159999967,-25.31680663,constant,0.8,54000,MeO2PACz,Ag,Type1,8,MeO2PACz_Ag_15h_0p8V.csv,68.0,25.31680663,1.4034089244891335
1.179999948,-29.97722035,constant,0.8,54000,MeO2PACz,Ag,Type1,8,MeO2PACz_Ag_15h_0p8V.csv,69.0,29.97722035,1.4767913602604597
1.200000048,-29.97791164,constant,0.8,54000,MeO2PACz,Ag,Type1,8,MeO2PACz_Ag_15h_0p8V.csv,70.0,29.97791164,1.4768013751973776
-0.200000003,30.00255417,constant,1.5,54000,MeO2PACz,Ag,Type1,8,MeO2PACz_Ag_15h_1p5V.csv,0.0,30.00255417,1.4771582285580975
-0.180000007,30.00238456,constant,1.5,54000,MeO2PACz,Ag,Type1,8,MeO2PACz_Ag_15h_1p5V.csv,1.0,30.00238456,1.4771557734039509
-0.159999996,30.00248222,constant,1.5,54000,MeO2PACz,Ag,Type1,8,MeO2PACz_Ag_15h_1p5V.csv,2.0,30.00248222,1.4771571870625881
-0.140000001,30.00240769,constant,1.5,54000,MeO2PACz,Ag,Type1,8,MeO2PACz_Ag_15h_1p5V.csv,3.0,30.00240769,1.4771561082182545
-0.119999997,30.00255931,constant,1.5,54000,MeO2PACz,Ag,Type1,8,MeO2PACz_Ag_15h_1p5V.csv,4.0,30.00255931,1.477158302960878
-0.100000001,30.00241283,constant,1.5,54000,MeO2PACz,Ag,Type1,8,MeO2PACz_Ag_15h_1p5V.csv,5.0,30.00241283,1.4771561826213981
-0.079999998,30.00240512,constant,1.5,54000,MeO2PACz,Ag,Type1,8,MeO2PACz_Ag_15h_1p5V.csv,6.0,30.00240512,1.477156071016678
-0.059999999,30.00241283,constant,1.5,54000,MeO2PACz,Ag,Type1,8,MeO2PACz_Ag_15h_1p5V.csv,7.0,30.00241283,1.4771561826213981
-0.039999999,26.2684749,constant,1.5,54000,MeO2PACz,Ag,Type1,8,MeO2PACz_Ag_15h_1p5V.csv,8.0,26.2684749,1.4194348591847432
-0.02,20.55629758,constant,1.5,54000,MeO2PACz,Ag,Type1,8,MeO2PACz_Ag_15h_1p5V.csv,9.0,20.55629758,1.3129448960753443
0.0,14.83246587,constant,1.5,54000,MeO2PACz,Ag,Type1,8,MeO2PACz_Ag_15h_1p5V.csv,10.0,14.83246587,1.1712133577137944
0.02,9.125944846,constant,1.5,54000,MeO2PACz,Ag,Type1,8,MeO2PACz_Ag_15h_1p5V.csv,11.0,9.125944846,0.9602778397691053
0.039999999,3.458064452,constant,1.5,54000,MeO2PACz,Ag,Type1,8,MeO2PACz_Ag_15h_1p5V.csv,12.0,3.458064452,0.5388330835941734
0.059999999,-2.218200157,constant,1.5,54000,MeO2PACz,Ag,Type1,8,MeO2PACz_Ag_15h_1p5V.csv,13.0,2.218200157,0.34600073189107816
0.079999998,-7.788694508,constant,1.5,54000,MeO2PACz,Ag,Type1,8,MeO2PACz_Ag_15h_1p5V.csv,14.0,7.788694508,0.8914646701179367
0.100000001,-13.36663636,constant,1.5,54000,MeO2PACz,Ag,Type1,8,MeO2PACz_Ag_15h_1p5V.csv,15.0,13.36663636,1.126022133242261
0.119999997,-19.05534044,constant,1.5,54000,MeO2PACz,Ag,Type1,8,MeO2PACz_Ag_15h_1p5V.csv,16.0,19.05534044,1.280016712243686
0.140000001,-24.6223237,constant,1.5,54000,MeO2PACz,Ag,Type1,8,MeO2PACz_Ag_15h_1p5V.csv,17.0,24.6223237,1.3913290365279047
0.159999996,-29.96497746,constant,1.5,54000,MeO2PACz,Ag,Type1,8,MeO2PACz_Ag_15h_1p5V.csv,18.0,29.96497746,1.4766139553658257
0.180000007,-29.96659392,constant,1.5,54000,MeO2PACz,Ag,Type1,8,MeO2PACz_Ag_15h_1p5V.csv,19.0,29.96659392,1.4766373827394852
0.200000003,-29.96655794,constant,1.5,54000,MeO2PACz,Ag,Type1,8,MeO2PACz_Ag_15h_1p5V.csv,20.0,29.96655794,1.4766368612946763
0.219999999,-29.96624184,constant,1.5,54000,MeO2PACz,Ag,Type1,8,MeO2PACz_Ag_15h_1p5V.csv,21.0,29.96624184,1.476632280147584
0.239999995,-29.9681307,constant,1.5,54000,MeO2PACz,Ag,Type1,8,MeO2PACz_Ag_15h_1p5V.csv,22.0,29.9681307,1.4766596541381862
0.25999999,-29.96805103,constant,1.5,54000,MeO2PACz,Ag,Type1,8,MeO2PACz_Ag_15h_1p5V.csv,23.0,29.96805103,1.4766584995687635
0.280000001,-29.96849048,constant,1.5,54000,MeO2PACz,Ag,Type1,8,MeO2PACz_Ag_15h_1p5V.csv,24.0,29.96849048,1.4766648679946106
0.300000012,-29.96855216,constant,1.5,54000,MeO2PACz,Ag,Type1,8,MeO2PACz_Ag_15h_1p5V.csv,25.0,29.96855216,1.4766657618419698
0.319999993,-29.96884513,constant,1.5,54000,MeO2PACz,Ag,Type1,8,MeO2PACz_Ag_15h_1p5V.csv,26.0,29.96884513,1.4766700074468881
0.340000004,-29.96801506,constant,1.5,54000,MeO2PACz,Ag,Type1,8,MeO2PACz_Ag_15h_1p5V.csv,27.0,29.96801506,1.4766579782942277
0.360000014,-29.96940279,constant,1.5,54000,MeO2PACz,Ag,Type1,8,MeO2PACz_Ag_15h_1p5V.csv,28.0,29.96940279,1.476678088719504
0.379999995,-29.96868065,constant,1.5,54000,MeO2PACz,Ag,Type1,8,MeO2PACz_Ag_15h_1p5V.csv,29.0,29.96868065,1.4766676238731435
0.400000006,-29.96833115,constant,1.5,54000,MeO2PACz,Ag,Type1,8,MeO2PACz_Ag_15h_1p5V.csv,30.0,29.96833115,1.4766625590253353
0.419999987,-29.97182618,constant,1.5,54000,MeO2PACz,Ag,Type1,8,MeO2PACz_Ag_15h_1p5V.csv,31.0,29.97182618,1.4767132052802792
0.439999998,-29.97047186,constant,1.5,54000,MeO2PACz,Ag,Type1,8,MeO2PACz_Ag_15h_1p5V.csv,32.0,29.97047186,1.4766935806171602
0.460000008,-29.97144841,constant,1.5,54000,MeO2PACz,Ag,Type1,8,MeO2PACz_Ag_15h_1p5V.csv,33.0,29.97144841,1.4767077313241916
0.479999989,-29.96853417,constant,1.5,54000,MeO2PACz,Ag,Type1,8,MeO2PACz_Ag_15h_1p5V.csv,34.0,29.96853417,1.47666550113668
0.5,-29.97169255,constant,1.5,54000,MeO2PACz,Ag,Type1,8,MeO2PACz_Ag_15h_1p5V.csv,35.0,29.97169255,1.4767112689651332
0.519999981,-29.97260485,constant,1.5,54000,MeO2PACz,Ag,Type1,8,MeO2PACz_Ag_15h_1p5V.csv,36.0,29.97260485,1.476724488132695
0.540000021,-29.97159746,constant,1.5,54000,MeO2PACz,Ag,Type1,8,MeO2PACz_Ag_15h_1p5V.csv,37.0,29.97159746,1.4767098910940728
0.560000002,-29.97115801,constant,1.5,54000,MeO2PACz,Ag,Type1,8,MeO2PACz_Ag_15h_1p5V.csv,38.0,29.97115801,1.4767035233284078
0.579999983,-29.97265882,constant,1.5,54000,MeO2PACz,Ag,Type1,8,MeO2PACz_Ag_15h_1p5V.csv,39.0,29.97265882,1.4767252701418732
0.600000024,-29.97215512,constant,1.5,54000,MeO2PACz,Ag,Type1,8,MeO2PACz_Ag_15h_1p5V.csv,40.0,29.97215512,1.476717971624582
0.620000005,-29.97193669,constant,1.5,54000,MeO2PACz,Ag,Type1,8,MeO2PACz_Ag_15h_1p5V.csv,41.0,29.97193669,1.4767148065772582
0.639999986,-29.97148439,constant,1.5,54000,MeO2PACz,Ag,Type1,8,MeO2PACz_Ag_15h_1p5V.csv,42.0,29.97148439,1.476708252683916
0.660000026,-29.97347347,constant,1.5,54000,MeO2PACz,Ag,Type1,8,MeO2PACz_Ag_15h_1p5V.csv,43.0,29.97347347,1.4767370740059818
0.680000007,-29.97451684,constant,1.5,54000,MeO2PACz,Ag,Type1,8,MeO2PACz_Ag_15h_1p5V.csv,44.0,29.97451684,1.4767521914379849
0.699999988,-29.97295179,constant,1.5,54000,MeO2PACz,Ag,Type1,8,MeO2PACz_Ag_15h_1p5V.csv,45.0,29.97295179,1.476729515165089
0.720000029,-29.97371504,constant,1.5,54000,MeO2PACz,Ag,Type1,8,MeO2PACz_Ag_15h_1p5V.csv,46.0,29.97371504,1.47674057417073
0.74000001,-29.97430354,constant,1.5,54000,MeO2PACz,Ag,Type1,8,MeO2PACz_Ag_15h_1p5V.csv,47.0,29.97430354,1.4767491009680673
0.75999999,-29.9742984,constant,1.5,54000,MeO2PACz,Ag,Type1,8,MeO2PACz_Ag_15h_1p5V.csv,48.0,29.9742984,1.47674902649515
0.779999971,-29.974247,constant,1.5,54000,MeO2PACz,Ag,Type1,8,MeO2PACz_Ag_15h_1p5V.csv,49.0,29.974247,1.4767482817652746
0.800000012,-29.97459908,constant,1.5,54000,MeO2PACz,Ag,Type1,8,MeO2PACz_Ag_15h_1p5V.csv,50.0,29.97459908,1.4767533829944453
0.819999993,-29.97520814,constant,1.5,54000,MeO2PACz,Ag,Type1,8,MeO2PACz_Ag_15h_1p5V.csv,51.0,29.97520814,1.4767622074230604
0.839999974,-29.97527238,constant,1.5,54000,MeO2PACz,Ag,Type1,8,MeO2PACz_Ag_15h_1p5V.csv,52.0,29.97527238,1.4767631381604716
0.860000014,-29.97520043,constant,1.5,54000,MeO2PACz,Ag,Type1,8,MeO2PACz_Ag_15h_1p5V.csv,53.0,29.97520043,1.4767620957170509
0.879999995,-29.97427784,constant,1.5,54000,MeO2PACz,Ag,Type1,8,MeO2PACz_Ag_15h_1p5V.csv,54.0,29.97427784,1.4767487286033532
0.899999976,-29.97403884,constant,1.5,54000,MeO2PACz,Ag,Type1,8,MeO2PACz_Ag_15h_1p5V.csv,55.0,29.97403884,1.4767452657411104
0.920000017,-29.97641084,constant,1.5,54000,MeO2PACz,Ag,Type1,8,MeO2PACz_Ag_15h_1p5V.csv,56.0,29.97641084,1.4767796323394287
0.939999998,-29.97678347,constant,1.5,54000,MeO2PACz,Ag,Type1,8,MeO2PACz_Ag_15h_1p5V.csv,57.0,29.97678347,1.4767850309225952
0.959999979,-29.9761924,constant,1.5,54000,MeO2PACz,Ag,Type1,8,MeO2PACz_Ag_15h_1p5V.csv,58.0,29.9761924,1.4767764675965653
0.980000019,-29.97651877,constant,1.5,54000,MeO2PACz,Ag,Type1,8,MeO2PACz_Ag_15h_1p5V.csv,59.0,29.97651877,1.4767811960129218
1.0,-29.97459651,constant,1.5,54000,MeO2PACz,Ag,Type1,8,MeO2PACz_Ag_15h_1p5V.csv,60.0,29.97459651,1.4767533457583555
1.019999981,-29.97649564,constant,1.5,54000,MeO2PACz,Ag,Type1,8,MeO2PACz_Ag_15h_1p5V.csv,61.0,29.97649564,1.476780860909459
1.039999962,-29.97731029,constant,1.5,54000,MeO2PACz,Ag,Type1,8,MeO2PACz_Ag_15h_1p5V.csv,62.0,29.97731029,1.476792663262761
1.059999943,-29.97741566,constant,1.5,54000,MeO2PACz,Ag,Type1,8,MeO2PACz_Ag_15h_1p5V.csv,63.0,29.97741566,1.4767941898016228
1.080000043,-29.97733342,constant,1.5,54000,MeO2PACz,Ag,Type1,8,MeO2PACz_Ag_15h_1p5V.csv,64.0,29.97733342,1.476792998357117
1.100000024,-29.97852841,constant,1.5,54000,MeO2PACz,Ag,Type1,8,MeO2PACz_Ag_15h_1p5V.csv,65.0,29.97852841,1.4768103103445405
1.120000005,-29.97797846,constant,1.5,54000,MeO2PACz,Ag,Type1,8,MeO2PACz_Ag_15h_1p5V.csv,66.0,29.97797846,1.4768023432276156
1.139999986,-29.97616156,constant,1.5,54000,MeO2PACz,Ag,Type1,8,MeO2PACz_Ag_15h_1p5V.csv,67.0,29.97616156,1.4767760207870262
1.159999967,-29.97727688,constant,1.5,54000,MeO2PACz,Ag,Type1,8,MeO2PACz_Ag_15h_1p5V.csv,68.0,29.97727688,1.4767921792371235
1.179999948,-29.97832539,constant,1.5,54000,MeO2PACz,Ag,Type1,8,MeO2PACz_Ag_15h_1p5V.csv,69.0,29.97832539,1.47680736921404
1.200000048,-29.97809154,constant,1.5,54000,MeO2PACz,Ag,Type1,8,MeO2PACz_Ag_15h_1p5V.csv,70.0,29.97809154,1.4768039814277183
-0.200000003,20.42292363,stepstress,0.2,60,MeO2PACz,Ag,Type1,8,MeO2PACz_Ag_stepstress_0p2V.csv,0.0,20.42292363,1.3101179133592813
-0.180000007,20.41930691,stepstress,0.2,60,MeO2PACz,Ag,Type1,8,MeO2PACz_Ag_stepstress_0p2V.csv,1.0,20.41930691,1.3100409968186395
-0.159999996,20.41743241,stepstress,0.2,60,MeO2PACz,Ag,Type1,8,MeO2PACz_Ag_stepstress_0p2V.csv,2.0,20.41743241,1.310001126592935
-0.140000001,20.41562216,stepstress,0.2,60,MeO2PACz,Ag,Type1,8,MeO2PACz_Ag_stepstress_0p2V.csv,3.0,20.41562216,1.309962619476844
-0.119999997,20.41235691,stepstress,0.2,60,MeO2PACz,Ag,Type1,8,MeO2PACz_Ag_stepstress_0p2V.csv,4.0,20.41235691,1.3098931533855853
-0.100000001,20.40945068,stepstress,0.2,60,MeO2PACz,Ag,Type1,8,MeO2PACz_Ag_stepstress_0p2V.csv,5.0,20.40945068,1.3098313158664392
-0.079999998,20.40688207,stepstress,0.2,60,MeO2PACz,Ag,Type1,8,MeO2PACz_Ag_stepstress_0p2V.csv,6.0,20.40688207,1.30977665475039
-0.059999999,20.40417362,stepstress,0.2,60,MeO2PACz,Ag,Type1,8,MeO2PACz_Ag_stepstress_0p2V.csv,7.0,20.40417362,1.309719010326775
-0.039999999,20.40216937,stepstress,0.2,60,MeO2PACz,Ag,Type1,8,MeO2PACz_Ag_stepstress_0p2V.csv,8.0,20.40216937,1.3096763485907688
-0.02,20.39854257,stepstress,0.2,60,MeO2PACz,Ag,Type1,8,MeO2PACz_Ag_stepstress_0p2V.csv,9.0,20.39854257,1.3095991391914155
0.0,20.39324788,stepstress,0.2,60,MeO2PACz,Ag,Type1,8,MeO2PACz_Ag_stepstress_0p2V.csv,10.0,20.39324788,1.309486398140443
0.02,20.39191381,stepstress,0.2,60,MeO2PACz,Ag,Type1,8,MeO2PACz_Ag_stepstress_0p2V.csv,11.0,20.39191381,1.3094579868645946
0.039999999,20.39126504,stepstress,0.2,60,MeO2PACz,Ag,Type1,8,MeO2PACz_Ag_stepstress_0p2V.csv,12.0,20.39126504,1.3094441695389727
0.059999999,20.38751353,stepstress,0.2,60,MeO2PACz,Ag,Type1,8,MeO2PACz_Ag_stepstress_0p2V.csv,13.0,20.38751353,1.30936426228557
0.079999998,20.38359447,stepstress,0.2,60,MeO2PACz,Ag,Type1,8,MeO2PACz_Ag_stepstress_0p2V.csv,14.0,20.38359447,1.3092807705081375
0.100000001,20.37954188,stepstress,0.2,60,MeO2PACz,Ag,Type1,8,MeO2PACz_Ag_stepstress_0p2V.csv,15.0,20.37954188,1.3091944171193788
0.119999997,20.37752629,stepstress,0.2,60,MeO2PACz,Ag,Type1,8,MeO2PACz_Ag_stepstress_0p2V.csv,16.0,20.37752629,1.3091514621348936
0.140000001,20.37487579,stepstress,0.2,60,MeO2PACz,Ag,Type1,8,MeO2PACz_Ag_stepstress_0p2V.csv,17.0,20.37487579,1.3090949698808374
0.159999996,20.37309074,stepstress,0.2,60,MeO2PACz,Ag,Type1,8,MeO2PACz_Ag_stepstress_0p2V.csv,18.0,20.37309074,1.309056919522432
0.180000007,20.36892603,stepstress,0.2,60,MeO2PACz,Ag,Type1,8,MeO2PACz_Ag_stepstress_0p2V.csv,19.0,20.36892603,1.3089681310567973
0.200000003,20.36507877,stepstress,0.2,60,MeO2PACz,Ag,Type1,8,MeO2PACz_Ag_stepstress_0p2V.csv,20.0,20.36507877,1.3088860942523368
0.219999999,20.36278856,stepstress,0.2,60,MeO2PACz,Ag,Type1,8,MeO2PACz_Ag_stepstress_0p2V.csv,21.0,20.36278856,1.3088372517456404
0.239999995,20.35845757,stepstress,0.2,60,MeO2PACz,Ag,Type1,8,MeO2PACz_Ag_stepstress_0p2V.csv,22.0,20.35845757,1.3087448712198002
0.25999999,20.35665865,stepstress,0.2,60,MeO2PACz,Ag,Type1,8,MeO2PACz_Ag_stepstress_0p2V.csv,23.0,20.35665865,1.3087064942678281
0.280000001,20.35413287,stepstress,0.2,60,MeO2PACz,Ag,Type1,8,MeO2PACz_Ag_stepstress_0p2V.csv,24.0,20.35413287,1.3086526052483864
0.300000012,20.34988376,stepstress,0.2,60,MeO2PACz,Ag,Type1,8,MeO2PACz_Ag_stepstress_0p2V.csv,25.0,20.34988376,1.3085619328683415
0.319999993,20.34799037,stepstress,0.2,60,MeO2PACz,Ag,Type1,8,MeO2PACz_Ag_stepstress_0p2V.csv,26.0,20.34799037,1.3085215234441532
0.340000004,20.3436959,stepstress,0.2,60,MeO2PACz,Ag,Type1,8,MeO2PACz_Ag_stepstress_0p2V.csv,27.0,20.3436959,1.3084298553516511
0.360000014,20.33950096,stepstress,0.2,60,MeO2PACz,Ag,Type1,8,MeO2PACz_Ag_stepstress_0p2V.csv,28.0,20.33950096,1.3083402931028163
0.379999995,20.33683157,stepstress,0.2,60,MeO2PACz,Ag,Type1,8,MeO2PACz_Ag_stepstress_0p2V.csv,29.0,20.33683157,1.3082832918307474
0.400000006,20.3304031,stepstress,0.2,60,MeO2PACz,Ag,Type1,8,MeO2PACz_Ag_stepstress_0p2V.csv,30.0,20.3304031,1.3081459896958052
0.419999987,20.32760018,stepstress,0.2,60,MeO2PACz,Ag,Type1,8,MeO2PACz_Ag_stepstress_0p2V.csv,31.0,20.32760018,1.3080861100857464
0.439999998,20.32429209,stepstress,0.2,60,MeO2PACz,Ag,Type1,8,MeO2PACz_Ag_stepstress_0p2V.csv,32.0,20.32429209,1.308015427755576
0.460000008,20.32013368,stepstress,0.2,60,MeO2PACz,Ag,Type1,8,MeO2PACz_Ag_stepstress_0p2V.csv,33.0,20.32013368,1.3079265607344046
0.479999989,20.31608109,stepstress,0.2,60,MeO2PACz,Ag,Type1,8,MeO2PACz_Ag_stepstress_0p2V.csv,34.0,20.31608109,1.3078399376328127
0.5,20.31107865,stepstress,0.2,60,MeO2PACz,Ag,Type1,8,MeO2PACz_Ag_stepstress_0p2V.csv,35.0,20.31107865,1.307732987892155
0.519999981,20.30564664,stepstress,0.2,60,MeO2PACz,Ag,Type1,8,MeO2PACz_Ag_stepstress_0p2V.csv,36.0,20.30564664,1.3076168243183688
0.540000021,20.29837541,stepstress,0.2,60,MeO2PACz,Ag,Type1,8,MeO2PACz_Ag_stepstress_0p2V.csv,37.0,20.29837541,1.3074612803628778
0.560000002,20.29148462,stepstress,0.2,60,MeO2PACz,Ag,Type1,8,MeO2PACz_Ag_stepstress_0p2V.csv,38.0,20.29148462,1.3073138232344548
0.579999983,20.28447793,stepstress,0.2,60,MeO2PACz,Ag,Type1,8,MeO2PACz_Ag_stepstress_0p2V.csv,39.0,20.28447793,1.3071638345888494
0.600000024,20.27379405,stepstress,0.2,60,MeO2PACz,Ag,Type1,8,MeO2PACz_Ag_stepstress_0p2V.csv,40.0,20.27379405,1.3069350304505125
0.620000005,20.26224725,stepstress,0.2,60,MeO2PACz,Ag,Type1,8,MeO2PACz_Ag_stepstress_0p2V.csv,41.0,20.26224725,1.3066876105496934
0.639999986,20.2481583,stepstress,0.2,60,MeO2PACz,Ag,Type1,8,MeO2PACz_Ag_stepstress_0p2V.csv,42.0,20.2481583,1.3063855274969993
0.660000026,20.22943096,stepstress,0.2,60,MeO2PACz,Ag,Type1,8,MeO2PACz_Ag_stepstress_0p2V.csv,43.0,20.22943096,1.3059836665585727
0.680000007,20.20548452,stepstress,0.2,60,MeO2PACz,Ag,Type1,8,MeO2PACz_Ag_stepstress_0p2V.csv,44.0,20.20548452,1.3054692691450953
0.699999988,20.17544722,stepstress,0.2,60,MeO2PACz,Ag,Type1,8,MeO2PACz_Ag_stepstress_0p2V.csv,45.0,20.17544722,1.3048231703313975
0.720000029,20.13660684,stepstress,0.2,60,MeO2PACz,Ag,Type1,8,MeO2PACz_Ag_stepstress_0p2V.csv,46.0,20.13660684,1.3039862907269615
0.74000001,20.08693645,stepstress,0.2,60,MeO2PACz,Ag,Type1,8,MeO2PACz_Ag_stepstress_0p2V.csv,47.0,20.08693645,1.3029137055944655
0.75999999,20.02343661,stepstress,0.2,60,MeO2PACz,Ag,Type1,8,MeO2PACz_Ag_stepstress_0p2V.csv,48.0,20.02343661,1.3015386172545813
0.779999971,19.93945714,stepstress,0.2,60,MeO2PACz,Ag,Type1,8,MeO2PACz_Ag_stepstress_0p2V.csv,49.0,19.93945714,1.2997133303107693
0.800000012,19.82919062,stepstress,0.2,60,MeO2PACz,Ag,Type1,8,MeO2PACz_Ag_stepstress_0p2V.csv,50.0,19.82919062,1.2973049877298999
0.819999993,19.685066,stepstress,0.2,60,MeO2PACz,Ag,Type1,8,MeO2PACz_Ag_stepstress_0p2V.csv,51.0,19.685066,1.2941368752513205
0.839999974,19.49693984,stepstress,0.2,60,MeO2PACz,Ag,Type1,8,MeO2PACz_Ag_stepstress_0p2V.csv,52.0,19.49693984,1.2899664516466227
0.860000014,19.25333462,stepstress,0.2,60,MeO2PACz,Ag,Type1,8,MeO2PACz_Ag_stepstress_0p2V.csv,53.0,19.25333462,1.2845059588876184
0.879999995,18.93761166,stepstress,0.2,60,MeO2PACz,Ag,Type1,8,MeO2PACz_Ag_stepstress_0p2V.csv,54.0,18.93761166,1.2773252065652279
0.899999976,18.53656131,stepstress,0.2,60,MeO2PACz,Ag,Type1,8,MeO2PACz_Ag_stepstress_0p2V.csv,55.0,18.53656131,1.2680291719784553
0.920000017,18.03712758,stepstress,0.2,60,MeO2PACz,Ag,Type1,8,MeO2PACz_Ag_stepstress_0p2V.csv,56.0,18.03712758,1.25616737716121
0.939999998,17.42628476,stepstress,0.2,60,MeO2PACz,Ag,Type1,8,MeO2PACz_Ag_stepstress_0p2V.csv,57.0,17.42628476,1.2412048065143373
0.959999979,16.70351255,stepstress,0.2,60,MeO2PACz,Ag,Type1,8,MeO2PACz_Ag_stepstress_0p2V.csv,58.0,16.70351255,1.2228078077410027
0.980000019,15.8577668,stepstress,0.2,60,MeO2PACz,Ag,Type1,8,MeO2PACz_Ag_stepstress_0p2V.csv,59.0,15.8577668,1.2002420269733214
1.0,14.8753856,stepstress,0.2,60,MeO2PACz,Ag,Type1,8,MeO2PACz_Ag_stepstress_0p2V.csv,60.0,14.8753856,1.172468232364687
1.019999981,13.70105996,stepstress,0.2,60,MeO2PACz,Ag,Type1,8,MeO2PACz_Ag_stepstress_0p2V.csv,61.0,13.70105996,1.1367541669670869
1.039999962,12.25042115,stepstress,0.2,60,MeO2PACz,Ag,Type1,8,MeO2PACz_Ag_stepstress_0p2V.csv,62.0,12.25042115,1.0881510193463748
1.059999943,10.37477546,stepstress,0.2,60,MeO2PACz,Ag,Type1,8,MeO2PACz_Ag_stepstress_0p2V.csv,63.0,10.37477546,1.015978706145198
1.080000043,7.859889194,stepstress,0.2,60,MeO2PACz,Ag,Type1,8,MeO2PACz_Ag_stepstress_0p2V.csv,64.0,7.859889194,0.8954164236043868
1.100000024,4.432825291,stepstress,0.2,60,MeO2PACz,Ag,Type1,8,MeO2PACz_Ag_stepstress_0p2V.csv,65.0,4.432825291,0.6466806150765678
1.120000005,-0.441890065,stepstress,0.2,60,MeO2PACz,Ag,Type1,8,MeO2PACz_Ag_stepstress_0p2V.csv,66.0,0.441890065,-0.35468576157388426
1.139999986,-4.728712344,stepstress,0.2,60,MeO2PACz,Ag,Type1,8,MeO2PACz_Ag_stepstress_0p2V.csv,67.0,4.728712344,0.6747428960034011
1.159999967,-11.27849078,stepstress,0.2,60,MeO2PACz,Ag,Type1,8,MeO2PACz_Ag_stepstress_0p2V.csv,68.0,11.27849078,1.0522509888906222
1.179999948,-19.64411304,stepstress,0.2,60,MeO2PACz,Ag,Type1,8,MeO2PACz_Ag_stepstress_0p2V.csv,69.0,19.64411304,1.2932324245911728
1.200000048,-29.97660358,stepstress,0.2,60,MeO2PACz,Ag,Type1,8,MeO2PACz_Ag_stepstress_0p2V.csv,70.0,29.97660358,1.4767824247234065
-0.200000003,20.20178465,stepstress,0.4,60,MeO2PACz,Ag,Type1,8,MeO2PACz_Ag_stepstress_0p4V.csv,0.0,20.20178465,1.30538973726075
-0.180000007,20.20081465,stepstress,0.4,60,MeO2PACz,Ag,Type1,8,MeO2PACz_Ag_stepstress_0p4V.csv,1.0,20.20081465,1.3053688838674136
-0.159999996,20.19838335,stepstress,0.4,60,MeO2PACz,Ag,Type1,8,MeO2PACz_Ag_stepstress_0p4V.csv,2.0,20.19838335,1.3053166105438159
-0.140000001,20.19729241,stepstress,0.4,60,MeO2PACz,Ag,Type1,8,MeO2PACz_Ag_stepstress_0p4V.csv,3.0,20.19729241,1.3052931531210463
-0.119999997,20.19505889,stepstress,0.4,60,MeO2PACz,Ag,Type1,8,MeO2PACz_Ag_stepstress_0p4V.csv,4.0,20.19505889,1.3052451239580518
-0.100000001,20.19309747,stepstress,0.4,60,MeO2PACz,Ag,Type1,8,MeO2PACz_Ag_stepstress_0p4V.csv,5.0,20.19309747,1.3052029415976723
-0.079999998,20.1898297,stepstress,0.4,60,MeO2PACz,Ag,Type1,8,MeO2PACz_Ag_stepstress_0p4V.csv,6.0,20.1898297,1.305132655732748
-0.059999999,20.18743745,stepstress,0.4,60,MeO2PACz,Ag,Type1,8,MeO2PACz_Ag_stepstress_0p4V.csv,7.0,20.18743745,1.305081194053995
-0.039999999,20.18544831,stepstress,0.4,60,MeO2PACz,Ag,Type1,8,MeO2PACz_Ag_stepstress_0p4V.csv,8.0,20.18544831,1.3050383993659203
-0.02,20.18348942,stepstress,0.4,60,MeO2PACz,Ag,Type1,8,MeO2PACz_Ag_stepstress_0p4V.csv,9.0,20.18348942,1.3049962513597493
0.0,20.1814184,stepstress,0.4,60,MeO2PACz,Ag,Type1,8,MeO2PACz_Ag_stepstress_0p4V.csv,10.0,20.1814184,1.3049516862854196
0.02,20.17895812,stepstress,0.4,60,MeO2PACz,Ag,Type1,8,MeO2PACz_Ag_stepstress_0p4V.csv,11.0,20.17895812,1.30489873900785
0.039999999,20.17694127,stepstress,0.4,60,MeO2PACz,Ag,Type1,8,MeO2PACz_Ag_stepstress_0p4V.csv,12.0,20.17694127,1.3048553298984136
0.059999999,20.17419126,stepstress,0.4,60,MeO2PACz,Ag,Type1,8,MeO2PACz_Ag_stepstress_0p4V.csv,13.0,20.17419126,1.3047961338315335
0.079999998,20.17212024,stepstress,0.4,60,MeO2PACz,Ag,Type1,8,MeO2PACz_Ag_stepstress_0p4V.csv,14.0,20.17212024,1.304751548216382
0.100000001,20.16897718,stepstress,0.4,60,MeO2PACz,Ag,Type1,8,MeO2PACz_Ag_stepstress_0p4V.csv,15.0,20.16897718,1.30468387461778
0.119999997,20.16725889,stepstress,0.4,60,MeO2PACz,Ag,Type1,8,MeO2PACz_Ag_stepstress_0p4V.csv,16.0,20.16725889,1.3046468734526524
0.140000001,20.16431991,stepstress,0.4,60,MeO2PACz,Ag,Type1,8,MeO2PACz_Ag_stepstress_0p4V.csv,17.0,20.16431991,1.3045835789902687
0.159999996,20.15994609,stepstress,0.4,60,MeO2PACz,Ag,Type1,8,MeO2PACz_Ag_stepstress_0p4V.csv,18.0,20.15994609,1.304489366443501
0.180000007,20.1580401,stepstress,0.4,60,MeO2PACz,Ag,Type1,8,MeO2PACz_Ag_stepstress_0p4V.csv,19.0,20.1580401,1.304448304822207
0.200000003,20.15371666,stepstress,0.4,60,MeO2PACz,Ag,Type1,8,MeO2PACz_Ag_stepstress_0p4V.csv,20.0,20.15371666,1.3043551485674139
0.219999999,20.15171493,stepstress,0.4,60,MeO2PACz,Ag,Type1,8,MeO2PACz_Ag_stepstress_0p4V.csv,21.0,20.15171493,1.3043120109425512
0.239999995,20.14819395,stepstress,0.4,60,MeO2PACz,Ag,Type1,8,MeO2PACz_Ag_stepstress_0p4V.csv,22.0,20.14819395,1.3042361228211532
0.25999999,20.14349511,stepstress,0.4,60,MeO2PACz,Ag,Type1,8,MeO2PACz_Ag_stepstress_0p4V.csv,23.0,20.14349511,1.3041348274751348
0.280000001,20.14067329,stepstress,0.4,60,MeO2PACz,Ag,Type1,8,MeO2PACz_Ag_stepstress_0p4V.csv,24.0,20.14067329,1.3040739846723395
0.300000012,20.13648212,stepstress,0.4,60,MeO2PACz,Ag,Type1,8,MeO2PACz_Ag_stepstress_0p4V.csv,25.0,20.13648212,1.303983600831094
0.319999993,20.13379257,stepstress,0.4,60,MeO2PACz,Ag,Type1,8,MeO2PACz_Ag_stepstress_0p4V.csv,26.0,20.13379257,1.303925589966531
0.340000004,20.13037363,stepstress,0.4,60,MeO2PACz,Ag,Type1,8,MeO2PACz_Ag_stepstress_0p4V.csv,27.0,20.13037363,1.3038518357120865
0.360000014,20.12672542,stepstress,0.4,60,MeO2PACz,Ag,Type1,8,MeO2PACz_Ag_stepstress_0p4V.csv,28.0,20.12672542,1.303773121770274
0.379999995,20.12168393,stepstress,0.4,60,MeO2PACz,Ag,Type1,8,MeO2PACz_Ag_stepstress_0p4V.csv,29.0,20.12168393,1.3036643228719187
0.400000006,20.11738947,stepstress,0.4,60,MeO2PACz,Ag,Type1,8,MeO2PACz_Ag_stepstress_0p4V.csv,30.0,20.11738947,1.3035716239039679
0.419999987,20.11233916,stepstress,0.4,60,MeO2PACz,Ag,Type1,8,MeO2PACz_Ag_stepstress_0p4V.csv,31.0,20.11233916,1.3034625840545329
0.439999998,20.1074627,stepstress,0.4,60,MeO2PACz,Ag,Type1,8,MeO2PACz_Ag_stepstress_0p4V.csv,32.0,20.1074627,1.3033572717664779
0.460000008,20.10340885,stepstress,0.4,60,MeO2PACz,Ag,Type1,8,MeO2PACz_Ag_stepstress_0p4V.csv,33.0,20.10340885,1.3032697051645379
0.479999989,20.09732177,stepstress,0.4,60,MeO2PACz,Ag,Type1,8,MeO2PACz_Ag_stepstress_0p4V.csv,34.0,20.09732177,1.30313818589938
